Repository: portolansoft/nrr-records

# Portolan NRR records

Published Negative-Results Records (NRR v0.2) produced by the [Portolan NRR pipeline](https://github.com/portolansoft/nrr).
One folder per study. Each folder holds the canonical JSON records, one RO-Crate per record, the MCP deposit payload per
record, a manifest, and a collection-level `ro-crate-metadata.json`.

| study | source | records | licence of the records |
|---|---|---|---|
| `acs-zeolite/` | Altundal, O. F., Galvez-Llompart, M., Cantin, A. et al. (2025). *Lessons from Failed Attempts of Computationally Guided Synthesis of Aluminosilicate STF and IFR Zeolites in Hydroxide Media*. Chemistry of Materials 37(24), 9689-9702. https://doi.org/10.1021/acs.chemmater.5c01751 (CC BY 4.0; full text via Europe PMC PMC12747119). | 1 path + 4 attempts, 16 findings | CC BY 4.0 |
| `arcadia-alcalase/` | Caddell, D., Futia, R., Kraemer, J. A. et al. (2026). *Evaluation of Alcalase pretreatment for Chlamydomonas reinhardtii CRISPR knock-in*. The Stacks (Astera Institute). https://doi.org/10.57844/arcadia-pdu7-q2zz (CC BY 4.0). Data: Arcadia Science (2026), Zenodo, https://doi.org/10.5281/zenodo.22238548 (CC BY 4.0). | 1 path + 6 attempts, 11 findings | CC BY 4.0 |
| `arcadia-dfa/` | Morin, M., Patton, A. H. et al. (2024). *A structurally divergent actin conserved in fungi has no association with specific traits*. The Stacks (Astera Institute). https://doi.org/10.57844/arcadia-9768-f6c5 (CC BY 4.0). Data: Arcadia Science (2023), Zenodo, https://doi.org/10.5281/zenodo.10211653 (CC BY 4.0). Code: https://doi.org/10.5281/zenodo.10779267. | 1 path + 3 attempts, 11 findings | CC BY 4.0 |
| `arcadia-raman/` | Cheveralls, K. et al. (2026). *Leave-one-batch-out cross-validation reveals strong batch effects in Raman spectroscopy of yeast cultures*. The Stacks (Astera Institute). https://doi.org/10.57844/arcadia-xdmk-yq0w (CC BY 4.0). Code and data: Arcadia Science (2026), Zenodo, https://doi.org/10.5281/zenodo.19226627 (MIT). | 1 path + 3 attempts, 8 findings | CC BY 4.0 |
| `arcadia-neuroimaging/` | Kolb, I., Reitman, M. E., Lane, R. et al. (2024). *Label-free neuroimaging in mice captures sensory activity in response to tactile stimuli and acute pain*. The Stacks (Astera Institute). https://doi.org/10.57844/arcadia-b963-15ac (CC BY 4.0). Data: Arcadia Science (2024), Zenodo, https://doi.org/10.5281/zenodo.11585535 (CC BY 4.0). Code: https://doi.org/10.5281/zenodo.12770054. | 1 path + 3 attempts, 9 findings | CC BY 4.0 |

Records derived from sources whose licence does not permit redistribution of adapted material (for example CC BY-NC-ND)
are not published here; the converter that produces them is open so they can be rebuilt locally from the sources.

## Why these studies

Each was chosen to test a different part of the profile.

- **Alcalase** was the first study encoded, and its central negative has no positive control at all.
- **Neuroimaging** has a positive control that *passed* and a negative control that did not stay clean, which is a
  different way for a negative to fall short of evidence of absence.
- **Raman** is purely computational and its controls are not reagents: the positive control is a different prediction task
  on the same data, and the negative control is adversarial, predicting a label that should carry no signal. It also
  contains a claim whose sign flips with the validation scheme alone, MCC 0.79 under standard cross-validation and 0.32
  when whole experimental replicates are held out.
- **Divergent fungal actin** was encoded as a pre-registered test of whether the schema had stopped changing. It is
  comparative genomics across a kingdom with no experiment at all, species as the unit of observation, and evidence by
  evolutionary model selection. It required two vocabulary terms and nothing structural.
- **Zeolite STF and IFR** is the first chemistry and materials study: a computational pipeline over more than 10,000
  organic structure-directing agents whose three shortlisted candidates all failed at the bench. Its predictions are
  recorded as `refuted` and its syntheses as `inconclusive-no-positive-control`, with the link between the two kept. It
  required one vocabulary term (`material`).

Together with the fourth study in the pipeline repository, every clause of the informativeness rule has now fired on real
published data, each traceable to a different study. That is what shows the rule working as a diagnosis rather than as a
blanket refusal. See `docs/case-study-neuroimaging.md` and `docs/case-study-raman.md` in
[portolansoft/nrr](https://github.com/portolansoft/nrr).

## Attribution

Every record carries its sources (`sources[]`) with the DOI and licence of the publication and dataset it is derived
from, the location in the source of every value (`evidence[].locator`), and marks values computed by the pipeline
(`derivedBy: portolan-ingest`). When you reuse these records, cite the original study and dataset as above, and this
repository.

File: acs-zeolite/crates/acs-zeolite-ifr-synthesis-qg001780m2/ro-crate-metadata.json
{
 "@context": [
  "https://w3id.org/ro/crate/1.2/context",
  {
   "prov": "http://www.w3.org/ns/prov#",
   "nrr": "https://portolansoft.com/schema/nrr/0.2#"
  }
 ],
 "@graph": [
  {
   "@id": "ro-crate-metadata.json",
   "@type": "CreativeWork",
   "conformsTo": [
    {
     "@id": "https://w3id.org/ro/crate/1.2"
    },
    {
     "@id": "https://portolansoft.com/profile/nrr/0.2"
    }
   ],
   "about": {
    "@id": "./"
   }
  },
  {
   "@id": "./",
   "@type": "Dataset",
   "identifier": "urn:portolan:nrr:sha256:d40bf90cada8887b6a97b908f1ef90c84f1797ee8190dc783f1e29cdbe11f5fa",
   "name": "Hydrothermal synthesis targeting aluminosilicate IFR with QG001780m2 gives amorphous solids, MOR, ZSM-12 or dense phases",
   "description": "Does the designed OSDA QG001780m2 crystallise aluminosilicate IFR under SSZ-42-type or MCM-58-type hydroxide conditions, with or without Na+ or K+?",
   "datePublished": "2026-09-25T00:00:00Z",
   "license": {
    "@id": "https://creativecommons.org/publicdomain/zero/1.0/"
   },
   "conformsTo": {
    "@id": "https://portolansoft.com/profile/nrr/0.2"
   },
   "version": "1",
   "nrr:kind": "attempt",
   "nrr:studyId": "acs-zeolite",
   "nrr:slug": "acs-zeolite-ifr-synthesis-qg001780m2",
   "nrr:outcomeClass": "inconclusive-no-positive-control",
   "nrr:visibility": "public",
   "nrr:pathType": "experiment",
   "nrr:successCriteria": "A powder X-ray diffraction pattern matching IFR.",
   "keywords": [
    "chemistry",
    "materials"
   ],
   "hasPart": [
    {
     "@id": "#attempt"
    },
    {
     "@id": "#finding-ifr-not-formed"
    },
    {
     "@id": "#finding-osda-intact"
    }
   ],
   "prov:wasAttributedTo": [
    {
     "@id": "#operator"
    },
    {
     "@id": "#performer-omer-f-altundal-writing"
    },
    {
     "@id": "#performer-maria-galvez-llompart-writing"
    },
    {
     "@id": "#performer-angel-cantin-writing"
    },
    {
     "@id": "#performer-jos-valero-writing"
    },
    {
     "@id": "#performer-susana-valencia-writing"
    },
    {
     "@id": "#performer-fernando-rey-writing"
    },
    {
     "@id": "#performer-kingsley-christian-kemp-writing"
    },
    {
     "@id": "#performer-suk-bong-hong-writing"
    },
    {
     "@id": "#performer-frits-daeyaert-writing"
    },
    {
     "@id": "#performer-german-sastre-writing"
    }
   ],
   "nrr:applicabilityConditions": {
    "medium": "synthesis in hydroxide media, without fluoride",
    "targets": {
     "STF": "one-dimensional medium-pore zeolite, 10-ring channels about 5.4 x 5.7 A; never obtained as an aluminosilicate",
     "IFR": "large-pore zeolite, undulating 12-ring channels about 6.2 x 7.2 A; obtained as an aluminosilicate only with benzylquinuclidinium cations, usually in fluoride media"
    },
    "gelCompositions": [
     "SiO2 : x Al2O3 : 0.5 R(OH) : 10 H2O",
     "SiO2 : x Al2O3 : 0.5 R(OH) : 10 H2O",
     "SiO2 : x Al2O3 : y Na2O : z R(OH) : 43.3 H2O",
     "SiO2 : w Al2O3 : x K2O : y R(OH) : z RI : 40 H2O"
    ],
    "siAlRange": "pure silica to Si/Al 10 (Al2O3 per SiO2 from 0 to 0.05)",
    "temperatureRangeC": "150 to 200",
    "durationDays": "7 to 50",
    "inorganicCations": "none for the STF and first IFR series; Na+ up to 0.18 Na2O and K+ up to 0.29 K2O per SiO2 for the second IFR series",
    "modelAssumptions": "framework aluminium as the only charge compensation (no silanol defects), intact OSDA, no solvent or counter-cation effects, thermodynamic ranking by synthesis energy without nucleation kinetics",
    "productIdentification": "powder X-ray diffraction (SI Figures S10, S12, S14); no detection limit for a minority crystalline phase is stated",
    "osdasScreened": "more than 1000 known OSDAs from OSDB and over 7000 designed OSDAs",
    "note": "conclusions are bounded to hydroxide media; the authors note that both frameworks may remain accessible in fluoride or pure-silica systems"
   },
   "nrr:cost": {
    "wetLabRuns": 14,
    "wallClockDays": 21,
    "note": "14 phase determinations over 14 gel compositions; done at POSTECH",
    "source": "SI Tables S21, S22"
   },
   "nrr:provenanceNotes": [
    "Table 2 (image in the XML) reports QG001780m2 as 'amorphous (Table S22) and amorphous + MTW (Table S21)'; Table S21 also lists MOR and dense phases and Table S22 lists MOR and a dense phase, which Table 2 and the Discussion do not mention"
   ],
   "nrr:sourceLicense": "CC BY 4.0",
   "nrr:aiUseDeclaration": {
    "statement": "The article makes no statement about the use of generative AI in writing; machine-learning classifiers are part of the method and are recorded as software, not as authors."
   },
   "nrr:confidence": {
    "level": "low",
    "basis": "no positive-control synthesis; the OSDA survived, so the absence of IFR is not explained by degradation"
   },
   "nrr:outcomeSummary": "Fourteen gel compositions with Si/Al 10 to 100, with or without Na+ or K+, at 150 to 175 °C for 7 to 21 days gave amorphous solids, mordenite, ZSM-12 (MTW, ranked 13th in the prediction) or dense phases; never IFR.",
   "isPartOf": {
    "@id": "urn:portolan:nrr:sha256:35aa966ec69d77a2d2553736628601730472dcdca44084df724eb9385d2d611d"
   },
   "mainEntity": {
    "@id": "#attempt"
   },
   "isSupplementTo": [
    {
     "@id": "https://doi.org/10.1021/acs.chemmater.5c01751"
    }
   ],
   "prov:used": [
    {
     "@id": "pmc:PMC12747119/cm5c01751_si_001.pdf"
    }
   ],
   "mentions": [
    {
     "@id": "iza:STF"
    },
    {
     "@id": "iza:IFR"
    },
    {
     "@id": "iza:AEI"
    },
    {
     "@id": "iza:CHA"
    },
    {
     "@id": "iza:MTW"
    },
    {
     "@id": "iza:MOR"
    },
    {
     "@id": "inchikey:QHGWEBIGEQBZPY-RWMBFGLXNA-N"
    },
    {
     "@id": "osda:qg001780m"
    },
    {
     "@id": "osda:qg001780m2"
    },
    {
     "@id": "software:zeodock"
    },
    {
     "@id": "software:zeoTsda"
    },
    {
     "@id": "software:Synopsis de novo design"
    },
    {
     "@id": "software:STATISTICA"
    },
    {
     "@id": "database:osdb"
    },
    {
     "@id": "database:chemspace"
    },
    {
     "@id": "https://ror.org/038792a28"
    }
   ],
   "nrr:isPartOf": [
    {
     "@id": "urn:portolan:nrr:sha256:35aa966ec69d77a2d2553736628601730472dcdca44084df724eb9385d2d611d"
    }
   ]
  },
  {
   "@id": "#operator",
   "@type": "Organization",
   "name": "Instituto de Tecnología Química",
   "identifier": "https://ror.org/038792a28"
  },
  {
   "@id": "#performer-omer-f-altundal-writing",
   "@type": [
    "Person",
    "prov:Person"
   ],
   "name": "Omer F. Altundal",
   "nrr:type": "person",
   "nrr:role": "writing",
   "nrr:affiliation": "Instituto de Tecnología Química UPV-CSIC",
   "nrr:note": "listed author; the article carries no author-contribution statement"
  },
  {
   "@id": "#performer-maria-galvez-llompart-writing",
   "@type": [
    "Person",
    "prov:Person"
   ],
   "name": "Maria Galvez-Llompart",
   "nrr:type": "person",
   "nrr:role": "writing",
   "nrr:affiliation": "University of Valencia",
   "nrr:note": "listed author; the article carries no author-contribution statement"
  },
  {
   "@id": "#performer-angel-cantin-writing",
   "@type": [
    "Person",
    "prov:Person"
   ],
   "name": "Angel Cantin",
   "nrr:type": "person",
   "nrr:role": "writing",
   "nrr:affiliation": "Instituto de Tecnología Química UPV-CSIC",
   "nrr:note": "listed author; the article carries no author-contribution statement"
  },
  {
   "@id": "#performer-jos-valero-writing",
   "@type": [
    "Person",
    "prov:Person"
   ],
   "name": "José Valero",
   "nrr:type": "person",
   "nrr:role": "writing",
   "nrr:affiliation": "Instituto de Tecnología Química UPV-CSIC",
   "nrr:note": "listed author; the article carries no author-contribution statement"
  },
  {
   "@id": "#performer-susana-valencia-writing",
   "@type": [
    "Person",
    "prov:Person"
   ],
   "name": "Susana Valencia",
   "nrr:type": "person",
   "nrr:role": "writing",
   "nrr:affiliation": "Instituto de Tecnología Química UPV-CSIC",
   "nrr:note": "listed author; the article carries no author-contribution statement"
  },
  {
   "@id": "#performer-fernando-rey-writing",
   "@type": [
    "Person",
    "prov:Person"
   ],
   "name": "Fernando Rey",
   "nrr:type": "person",
   "nrr:role": "writing",
   "nrr:affiliation": "Instituto de Tecnología Química UPV-CSIC",
   "nrr:note": "listed author; the article carries no author-contribution statement"
  },
  {
   "@id": "#performer-kingsley-christian-kemp-writing",
   "@type": [
    "Person",
    "prov:Person"
   ],
   "name": "Kingsley Christian Kemp",
   "nrr:type": "person",
   "nrr:role": "writing",
   "nrr:affiliation": "POSTECH",
   "nrr:note": "listed author; the article carries no author-contribution statement"
  },
  {
   "@id": "#performer-suk-bong-hong-writing",
   "@type": [
    "Person",
    "prov:Person"
   ],
   "name": "Suk Bong Hong",
   "nrr:type": "person",
   "nrr:role": "writing",
   "nrr:affiliation": "POSTECH",
   "nrr:note": "listed author; the article carries no author-contribution statement"
  },
  {
   "@id": "#performer-frits-daeyaert-writing",
   "@type": [
    "Person",
    "prov:Person"
   ],
   "name": "Frits Daeyaert",
   "nrr:type": "person",
   "nrr:role": "writing",
   "nrr:affiliation": "SynopsisDeNovoDesign",
   "nrr:note": "listed author; the article carries no author-contribution statement"
  },
  {
   "@id": "#performer-german-sastre-writing",
   "@type": [
    "Person",
    "prov:Person"
   ],
   "name": "German Sastre",
   "nrr:type": "person",
   "nrr:role": "writing",
   "nrr:affiliation": "Instituto de Tecnología Química UPV-CSIC",
   "nrr:note": "listed author; the article carries no author-contribution statement"
  },
  {
   "@id": "#finding-ifr-not-formed",
   "@type": [
    "nrr:Finding",
    "prov:Entity"
   ],
   "name": "Does N-benzyl-N,N-dimethylpropan-2-aminium crystallise aluminosilicate IFR under SSZ-42-type (Na+) or MCM-58-type (K+) hydroxide conditions?",
   "prov:wasGeneratedBy": {
    "@id": "#attempt"
   },
   "nrr:question": "Does N-benzyl-N,N-dimethylpropan-2-aminium crystallise aluminosilicate IFR under SSZ-42-type (Na+) or MCM-58-type (K+) hydroxide conditions?",
   "nrr:target": {
    "label": "aluminosilicate IFR",
    "type": "material",
    "identifier": "iza:IFR"
   },
   "nrr:outcomeClass": "inconclusive-no-positive-control",
   "nrr:informativeness": "uninformative",
   "nrr:failureModes": [
    "phase-not-formed",
    "impurity-phase"
   ],
   "nrr:effect": {
    "metric": "syntheses yielding aluminosilicate IFR",
    "value": 0,
    "n": 14,
    "direction": "none",
    "note": "phases observed: MOR, MOR + amorphous, MOR + dense phase, ZSM-12 (MTW) + amorphous, amorphous, dense phase"
   },
   "nrr:controls": {
    "positive": {
     "kind": "none",
     "note": "no OSDA known to crystallise a zeolite under this protocol was run alongside, so an amorphous product cannot be separated from a protocol failure"
    },
    "negative": {
     "kind": "none",
     "note": "no OSDA-free gel was run; the pure-silica entries vary the aluminium content and are conditions, not controls"
    }
   },
   "nrr:replicates": {
    "note": "14 phase determinations across 14 gel compositions; two sampling times per entry; number of autoclaves per entry not stated"
   },
   "nrr:conditions": {
    "osda": "N-benzyl-N,N-dimethylpropan-2-aminium (qg001780m2)",
    "tables": [
     "S21",
     "S22"
    ],
    "siAl": [
     "10",
     "100",
     "20"
    ],
    "temperaturesC": [
     150,
     165,
     175
    ],
    "timesDays": [
     7,
     14,
     21
    ],
    "phasesObserved": [
     "MOR",
     "MOR + amorphous",
     "MOR + dense phase",
     "ZSM-12 (MTW) + amorphous",
     "amorphous",
     "dense phase"
    ],
    "inorganicCations": [
     "K+",
     "Na+",
     "none"
    ],
    "mtwRankInPrediction": 13
   },
   "nrr:evidence": [
    {
     "label": "S21 entry 1: Si/Al 10, 150 °C, 14 d: ZSM-12 (MTW) + amorphous",
     "source": "10.1021/acs.chemmater.5c01751",
     "locator": "SI Table S21, row Si/Al 10, Na2O 0.18, 150 C",
     "values": {
      "target": "IFR",
      "osda_code": "QG001780m2",
      "table": "S21",
      "entry": 1,
      "si_al": "10",
      "x_al2o3": "0.05",
      "al_source": "aluminium metal",
      "inorganic_cation": "Na+",
      "cation_oxide": "0.18",
      "r_oh": "0.3",
      "h2o_si": "43.3",
      "agitation": "rotation 60 rpm",
      "temperature_c": 150,
      "time_days": 14,
      "phase": "ZSM-12 (MTW) + amorphous",
      "note": "SSZ-42-type conditions; first-named product is the major phase"
     }
    },
    {
     "label": "S21 entry 2: Si/Al 10, 165 °C, 14 d: MOR",
     "source": "10.1021/acs.chemmater.5c01751",
     "locator": "SI Table S21, row Si/Al 10, Na2O 0.18, 165 C",
     "values": {
      "target": "IFR",
      "osda_code": "QG001780m2",
      "table": "S21",
      "entry": 2,
      "si_al": "10",
      "x_al2o3": "0.05",
      "al_source": "aluminium metal",
      "inorganic_cation": "Na+",
      "cation_oxide": "0.18",
      "r_oh": "0.3",
      "h2o_si": "43.3",
      "agitation": "rotation 60 rpm",
      "temperature_c": 165,
      "time_days": 14,
      "phase": "MOR",
      "note": "SSZ-42-type conditions"
     }
    },
    {
     "label": "S21 entry 3: Si/Al 20, 150 °C, 14 d: MOR + amorphous",
     "source": "10.1021/acs.chemmater.5c01751",
     "locator": "SI Table S21, row Si/Al 20, Na2O 0.18, 150 C",
     "values": {
      "target": "IFR",
      "osda_code": "QG001780m2",
      "table": "S21",
      "entry": 3,
      "si_al": "20",
      "x_al2o3": "0.025",
      "al_source": "aluminium metal",
      "inorganic_cation": "Na+",
      "cation_oxide": "0.18",
      "r_oh": "0.3",
      "h2o_si": "43.3",
      "agitation": "rotation 60 rpm",
      "temperature_c": 150,
      "time_days": 14,
      "phase": "MOR + amorphous",
      "note": "SSZ-42-type conditions"
     }
    },
    {
     "label": "S21 entry 4: Si/Al 20, 165 °C, 14 d: MOR + dense phase",
     "source": "10.1021/acs.chemmater.5c01751",
     "locator": "SI Table S21, row Si/Al 20, Na2O 0.18, 165 C",
     "values": {
      "target": "IFR",
      "osda_code": "QG001780m2",
      "table": "S21",
      "entry": 4,
      "si_al": "20",
      "x_al2o3": "0.025",
      "al_source": "aluminium metal",
      "inorganic_cation": "Na+",
      "cation_oxide": "0.18",
      "r_oh": "0.3",
      "h2o_si": "43.3",
      "agitation": "rotation 60 rpm",
      "temperature_c": 165,
      "time_days": 14,
      "phase": "MOR + dense phase",
      "note": "SSZ-42-type conditions"
     }
    },
    {
     "label": "S21 entry 5: Si/Al 10, 150 °C, 21 d: amorphous",
     "source": "10.1021/acs.chemmater.5c01751",
     "locator": "SI Table S21, row Si/Al 10, no Na2O, 150 C",
     "values": {
      "target": "IFR",
      "osda_code": "QG001780m2",
      "table": "S21",
      "entry": 5,
      "si_al": "10",
      "x_al2o3": "0.05",
      "al_source": "aluminium metal",
      "inorganic_cation": "none",
      "r_oh": "0.66",
      "h2o_si": "43.3",
      "agitation": "rotation 60 rpm",
      "temperature_c": 150,
      "time_days": 21,
      "phase": "amorphous",
      "note": "SSZ-42-type conditions without sodium; footnote c: product obtained after 21 days"
     }
    },
    {
     "label": "S21 entry 6: Si/Al 10, 165 °C, 21 d: amorphous",
     "source": "10.1021/acs.chemmater.5c01751",
     "locator": "SI Table S21, row Si/Al 10, no Na2O, 165 C",
     "values": {
      "target": "IFR",
      "osda_code": "QG001780m2",
      "table": "S21",
      "entry": 6,
      "si_al": "10",
      "x_al2o3": "0.05",
      "al_source": "aluminium metal",
      "inorganic_cation": "none",
      "r_oh": "0.66",
      "h2o_si": "43.3",
      "agitation": "rotation 60 rpm",
      "temperature_c": 165,
      "time_days": 21,
      "phase": "amorphous",
      "note": "SSZ-42-type conditions without sodium; footnote c: product obtained after 21 days"
     }
    },
    {
     "label": "S21 entry 7: Si/Al 20, 150 °C, 14 d: ZSM-12 (MTW) + amorphous",
     "source": "10.1021/acs.chemmater.5c01751",
     "locator": "SI Table S21, row Si/Al 20, no Na2O, 150 C",
     "values": {
      "target": "IFR",
      "osda_code": "QG001780m2",
      "table": "S21",
      "entry": 7,
      "si_al": "20",
      "x_al2o3": "0.025",
      "al_source": "aluminium metal",
      "inorganic_cation": "none",
      "r_oh": "0.66",
      "h2o_si": "43.3",
      "agitation": "rotation 60 rpm",
      "temperature_c": 150,
      "time_days": 14,
      "phase": "ZSM-12 (MTW) + amorphous",
      "note": "SSZ-42-type conditions without sodium"
     }
    },
    {
     "label": "S21 entry 8: Si/Al 20, 165 °C, 21 d: amorphous",
     "source": "10.1021/acs.chemmater.5c01751",
     "locator": "SI Table S21, row Si/Al 20, no Na2O, 165 C",
     "values": {
      "target": "IFR",
      "osda_code": "QG001780m2",
      "table": "S21",
      "entry": 8,
      "si_al": "20",
      "x_al2o3": "0.025",
      "al_source": "aluminium metal",
      "inorganic_cation": "none",
      "r_oh": "0.66",
      "h2o_si": "43.3",
      "agitation": "rotation 60 rpm",
      "temperature_c": 165,
      "time_days": 21,
      "phase": "amorphous",
      "note": "SSZ-42-type conditions without sodium; footnote c: product obtained after 21 days"
     }
    },
    {
     "label": "S22 entry 1: Si/Al 10, 175 °C, 14 d: amorphous",
     "source": "10.1021/acs.chemmater.5c01751",
     "locator": "SI Table S22, row Si/Al 10, K2O 0.29",
     "values": {
      "target": "IFR",
      "osda_code": "QG001780m2",
      "table": "S22",
      "entry": 1,
      "si_al": "10",
      "x_al2o3": "0.05",
      "al_source": "aluminium sulfate octadecahydrate",
      "inorganic_cation": "K+",
      "cation_oxide": "0.29",
      "r_i": "0.2",
      "h2o_si": "40",
      "agitation": "rotation 60 rpm",
      "temperature_c": 175,
      "time_days": 14,
      "phase": "amorphous",
      "note": "MCM-58-type conditions; OSDA added as iodide; footnote c: product obtained after 14 days"
     }
    },
    {
     "label": "S22 entry 2: Si/Al 20, 175 °C, 7 d: MOR + dense phase",
     "source": "10.1021/acs.chemmater.5c01751",
     "locator": "SI Table S22, row Si/Al 20, K2O 0.29",
     "values": {
      "target": "IFR",
      "osda_code": "QG001780m2",
      "table": "S22",
      "entry": 2,
      "si_al": "20",
      "x_al2o3": "0.025",
      "al_source": "aluminium sulfate octadecahydrate",
      "inorganic_cation": "K+",
      "cation_oxide": "0.29",
      "r_i": "0.2",
      "h2o_si": "40",
      "agitation": "rotation 60 rpm",
      "temperature_c": 175,
      "time_days": 7,
      "phase": "MOR + dense phase",
      "note": "MCM-58-type conditions; OSDA added as iodide"
     }
    },
    {
     "label": "S22 entry 3: Si/Al 100, 175 °C, 7 d: dense phase",
     "source": "10.1021/acs.chemmater.5c01751",
     "locator": "SI Table S22, row Si/Al 100, K2O 0.29",
     "values": {
      "target": "IFR",
      "osda_code": "QG001780m2",
      "table": "S22",
      "entry": 3,
      "si_al": "100",
      "x_al2o3": "0.005",
      "al_source": "aluminium sulfate octadecahydrate",
      "inorganic_cation": "K+",
      "cation_oxide": "0.29",
      "r_i": "0.2",
      "h2o_si": "40",
      "agitation": "rotation 60 rpm",
      "temperature_c": 175,
      "time_days": 7,
      "phase": "dense phase",
      "note": "MCM-58-type conditions; OSDA added as iodide"
     }
    },
    {
     "label": "S22 entry 4: Si/Al 10, 175 °C, 14 d: amorphous",
     "source": "10.1021/acs.chemmater.5c01751",
     "locator": "SI Table S22, row Si/Al 10, no K2O",
     "values": {
      "target": "IFR",
      "osda_code": "QG001780m2",
      "table": "S22",
      "entry": 4,
      "si_al": "10",
      "x_al2o3": "0.05",
      "al_source": "aluminium sulfate octadecahydrate",
      "inorganic_cation": "none",
      "r_oh": "0.56",
      "h2o_si": "40",
      "agitation": "rotation 60 rpm",
      "temperature_c": 175,
      "time_days": 14,
      "phase": "amorphous",
      "note": "MCM-58-type conditions without potassium; footnote c: product obtained after 14 days"
     }
    },
    {
     "label": "S22 entry 5: Si/Al 20, 175 °C, 14 d: amorphous",
     "source": "10.1021/acs.chemmater.5c01751",
     "locator": "SI Table S22, row Si/Al 20, no K2O",
     "values": {
      "target": "IFR",
      "osda_code": "QG001780m2",
      "table": "S22",
      "entry": 5,
      "si_al": "20",
      "x_al2o3": "0.025",
      "al_source": "aluminium sulfate octadecahydrate",
      "inorganic_cation": "none",
      "r_oh": "0.56",
      "h2o_si": "40",
      "agitation": "rotation 60 rpm",
      "temperature_c": 175,
      "time_days": 14,
      "phase": "amorphous",
      "note": "MCM-58-type conditions without potassium; footnote c: product obtained after 14 days"
     }
    },
    {
     "label": "S22 entry 6: Si/Al 100, 175 °C, 14 d: amorphous",
     "source": "10.1021/acs.chemmater.5c01751",
     "locator": "SI Table S22, row Si/Al 100, no K2O",
     "values": {
      "target": "IFR",
      "osda_code": "QG001780m2",
      "table": "S22",
      "entry": 6,
      "si_al": "100",
      "x_al2o3": "0.005",
      "al_source": "aluminium sulfate octadecahydrate",
      "inorganic_cation": "none",
      "r_oh": "0.56",
      "h2o_si": "40",
      "agitation": "rotation 60 rpm",
      "temperature_c": 175,
      "time_days": 14,
      "phase": "amorphous",
      "note": "MCM-58-type conditions without potassium; footnote c: product obtained after 14 days"
     }
    }
   ],
   "nrr:informativenessReason": "no positive control; no negative control; no sensitivity or power statement"
  },
  {
   "@id": "#finding-osda-intact",
   "@type": [
    "nrr:Finding",
    "prov:Entity"
   ],
   "name": "Did N-benzyl-N,N-dimethylpropan-2-aminium (QG001780m2) survive the hydrothermal conditions intact?",
   "prov:wasGeneratedBy": {
    "@id": "#attempt"
   },
   "nrr:question": "Did N-benzyl-N,N-dimethylpropan-2-aminium (QG001780m2) survive the hydrothermal conditions intact?",
   "nrr:target": {
    "label": "N-benzyl-N,N-dimethylpropan-2-aminium (QG001780m2)",
    "type": "compound",
    "identifier": "osda:qg001780m2"
   },
   "nrr:outcomeClass": "positive",
   "nrr:informativeness": "not-applicable",
   "nrr:effect": {
    "metric": "OSDA degradation after 1 to 4 days in Na+ or K+ gels",
    "value": "about 3 percent",
    "direction": "not-applicable",
    "note": "about 3 percent degradation in the presence of Na+ and K+ after 4 and 1 days respectively (SI Figures S13, S15)"
   },
   "nrr:controls": {
    "positive": {
     "kind": "none"
    },
    "negative": {
     "kind": "background",
     "label": "NMR spectrum of the as-made OSDA salt",
     "expected": "intact cation resonances",
     "observed": "intact",
     "passed": true
    }
   },
   "nrr:evidence": [
    {
     "label": "NMR of recovered mother liquors",
     "source": "10.1021/acs.chemmater.5c01751",
     "locator": "SI Figures S13 and S15",
     "quote": "about 3 percent degradation in the presence of Na+ and K+ after 4 and 1 days respectively (SI Figures S13, S15)"
    }
   ],
   "nrr:note": "Unlike the other two OSDAs this one survived, so degradation does not explain the absence of IFR here.",
   "nrr:informativenessReason": "rule applies to negative and inconclusive findings only"
  },
  {
   "@id": "#stage-1-experiment",
   "@type": [
    "Action",
    "prov:Activity"
   ],
   "name": "hydrothermal syntheses targeting IFR in SSZ-42-type and MCM-58-type gels (SI Tables S21, S22)",
   "nrr:stage": "experiment",
   "nrr:performedBy": [
    {
     "name": "Omer F. Altundal",
     "type": "person",
     "role": "writing",
     "affiliation": "Instituto de Tecnología Química UPV-CSIC",
     "note": "listed author; the article carries no author-contribution statement"
    },
    {
     "name": "Maria Galvez-Llompart",
     "type": "person",
     "role": "writing",
     "affiliation": "University of Valencia",
     "note": "listed author; the article carries no author-contribution statement"
    },
    {
     "name": "Angel Cantin",
     "type": "person",
     "role": "writing",
     "affiliation": "Instituto de Tecnología Química UPV-CSIC",
     "note": "listed author; the article carries no author-contribution statement"
    },
    {
     "name": "José Valero",
     "type": "person",
     "role": "writing",
     "affiliation": "Instituto de Tecnología Química UPV-CSIC",
     "note": "listed author; the article carries no author-contribution statement"
    },
    {
     "name": "Susana Valencia",
     "type": "person",
     "role": "writing",
     "affiliation": "Instituto de Tecnología Química UPV-CSIC",
     "note": "listed author; the article carries no author-contribution statement"
    },
    {
     "name": "Fernando Rey",
     "type": "person",
     "role": "writing",
     "affiliation": "Instituto de Tecnología Química UPV-CSIC",
     "note": "listed author; the article carries no author-contribution statement"
    },
    {
     "name": "Kingsley Christian Kemp",
     "type": "person",
     "role": "writing",
     "affiliation": "POSTECH",
     "note": "listed author; the article carries no author-contribution statement"
    },
    {
     "name": "Suk Bong Hong",
     "type": "person",
     "role": "writing",
     "affiliation": "POSTECH",
     "note": "listed author; the article carries no author-contribution statement"
    },
    {
     "name": "Frits Daeyaert",
     "type": "person",
     "role": "writing",
     "affiliation": "SynopsisDeNovoDesign",
     "note": "listed author; the article carries no author-contribution statement"
    },
    {
     "name": "German Sastre",
     "type": "person",
     "role": "writing",
     "affiliation": "Instituto de Tecnología Química UPV-CSIC",
     "note": "listed author; the article carries no author-contribution statement"
    }
   ],
   "nrr:method": "TEOS and an aluminium source added to the OSDA hydroxide solution, ethanol evaporated, static heating in Teflon-lined stainless-steel autoclaves, filtration, washing, drying at 100 °C; OSDA iodide or bromide exchanged to hydroxide on Amberlite IRN-78 ; for these series aluminium metal or aluminium sulfate, fumed or colloidal silica, NaOH or KOH, rotation at 60 rpm",
   "nrr:instrument": [
    "Teflon-lined stainless-steel autoclaves",
    "powder X-ray diffractometer"
   ],
   "nrr:conditions": {
    "gelCompositions": [
     "S21",
     "S22"
    ],
    "siAl": [
     "10",
     "100",
     "20"
    ],
    "temperaturesC": [
     150,
     165,
     175
    ],
    "timesDays": [
     7,
     14,
     21
    ],
    "aluminiumSources": [
     "aluminium metal",
     "aluminium sulfate octadecahydrate"
    ],
    "agitation": [
     "rotation 60 rpm"
    ]
   },
   "nrr:replicates": {
    "phaseDeterminations": 14,
    "gelCompositions": 14,
    "note": "two sampling times per entry; number of autoclaves per entry not stated"
   }
  },
  {
   "@id": "#stage-2-analysis",
   "@type": [
    "Action",
    "prov:Activity"
   ],
   "name": "phase identification by powder X-ray diffraction and OSDA stability by NMR of the mother liquors",
   "nrr:stage": "analysis",
   "nrr:performedBy": [
    {
     "name": "Omer F. Altundal",
     "type": "person",
     "role": "writing",
     "affiliation": "Instituto de Tecnología Química UPV-CSIC",
     "note": "listed author; the article carries no author-contribution statement"
    },
    {
     "name": "Maria Galvez-Llompart",
     "type": "person",
     "role": "writing",
     "affiliation": "University of Valencia",
     "note": "listed author; the article carries no author-contribution statement"
    },
    {
     "name": "Angel Cantin",
     "type": "person",
     "role": "writing",
     "affiliation": "Instituto de Tecnología Química UPV-CSIC",
     "note": "listed author; the article carries no author-contribution statement"
    },
    {
     "name": "José Valero",
     "type": "person",
     "role": "writing",
     "affiliation": "Instituto de Tecnología Química UPV-CSIC",
     "note": "listed author; the article carries no author-contribution statement"
    },
    {
     "name": "Susana Valencia",
     "type": "person",
     "role": "writing",
     "affiliation": "Instituto de Tecnología Química UPV-CSIC",
     "note": "listed author; the article carries no author-contribution statement"
    },
    {
     "name": "Fernando Rey",
     "type": "person",
     "role": "writing",
     "affiliation": "Instituto de Tecnología Química UPV-CSIC",
     "note": "listed author; the article carries no author-contribution statement"
    },
    {
     "name": "Kingsley Christian Kemp",
     "type": "person",
     "role": "writing",
     "affiliation": "POSTECH",
     "note": "listed author; the article carries no author-contribution statement"
    },
    {
     "name": "Suk Bong Hong",
     "type": "person",
     "role": "writing",
     "affiliation": "POSTECH",
     "note": "listed author; the article carries no author-contribution statement"
    },
    {
     "name": "Frits Daeyaert",
     "type": "person",
     "role": "writing",
     "affiliation": "SynopsisDeNovoDesign",
     "note": "listed author; the article carries no author-contribution statement"
    },
    {
     "name": "German Sastre",
     "type": "person",
     "role": "writing",
     "affiliation": "Instituto de Tecnología Química UPV-CSIC",
     "note": "listed author; the article carries no author-contribution statement"
    }
   ],
   "nrr:method": "PXRD of the recovered solids (SI Figures S10, S12, S14); liquid 1H and 13C NMR of mother liquors (SI Figures S9, S11, S13, S15)",
   "nrr:note": "powder X-ray diffraction (SI Figures S10, S12, S14); no detection limit for a minority crystalline phase is stated"
  },
  {
   "@id": "#attempt",
   "@type": [
    "CreateAction",
    "prov:Activity"
   ],
   "name": "Hydrothermal synthesis targeting aluminosilicate IFR with QG001780m2 gives amorphous solids, MOR, ZSM-12 or dense phases",
   "description": "Does the designed OSDA QG001780m2 crystallise aluminosilicate IFR under SSZ-42-type or MCM-58-type hydroxide conditions, with or without Na+ or K+?",
   "actionStatus": "FailedActionStatus",
   "nrr:attemptType": "wet-lab",
   "nrr:outcomeClass": "inconclusive-no-positive-control",
   "agent": {
    "@id": "#operator"
   },
   "instrument": [
    {
     "@id": "#performer-omer-f-altundal-writing"
    },
    {
     "@id": "#performer-maria-galvez-llompart-writing"
    },
    {
     "@id": "#performer-angel-cantin-writing"
    },
    {
     "@id": "#performer-jos-valero-writing"
    },
    {
     "@id": "#performer-susana-valencia-writing"
    },
    {
     "@id": "#performer-fernando-rey-writing"
    },
    {
     "@id": "#performer-kingsley-christian-kemp-writing"
    },
    {
     "@id": "#performer-suk-bong-hong-writing"
    },
    {
     "@id": "#performer-frits-daeyaert-writing"
    },
    {
     "@id": "#performer-german-sastre-writing"
    }
   ],
   "object": [],
   "result": [
    {
     "@id": "#finding-ifr-not-formed"
    },
    {
     "@id": "#finding-osda-intact"
    }
   ],
   "hasPart": [
    {
     "@id": "#stage-1-experiment"
    },
    {
     "@id": "#stage-2-analysis"
    }
   ]
  },
  {
   "@id": "https://doi.org/10.1021/acs.chemmater.5c01751",
   "@type": "ScholarlyArticle",
   "nrr:role": "source-publication",
   "name": "Lessons from Failed Attempts of Computationally Guided Synthesis of Aluminosilicate STF and IFR Zeolites in Hydroxide Media",
   "nrr:url": "https://doi.org/10.1021/acs.chemmater.5c01751",
   "nrr:statusAtCheck": {
    "version": "VoR",
    "integrity": "none",
    "assertedBy": "crossref-relation",
    "checkedAt": "2026-10-03T01:36:49Z"
   },
   "nrr:license": "https://creativecommons.org/licenses/by/4.0/",
   "nrr:note": "This article is licensed under CC-BY 4.0 (JATS permissions element; Europe PMC license field 'cc by')"
  },
  {
   "@id": "pmc:PMC12747119/cm5c01751_si_001.pdf",
   "@type": "Dataset",
   "nrr:role": "supplementary",
   "name": "Supporting Information (PDF)",
   "nrr:url": "https://www.ebi.ac.uk/europepmc/webservices/rest/PMC12747119/supplementaryFiles",
   "nrr:license": "https://creativecommons.org/licenses/by/4.0/",
   "nrr:note": "No data deposit outside the Supporting Information was found. Table S13 says detailed screening classifications 'can be obtained from the authors upon request'.",
   "nrr:data": [
    {
     "label": "cm5c01751_si_001.pdf",
     "repository": "Europe PMC",
     "accession": "PMC12747119",
     "url": "https://www.ebi.ac.uk/europepmc/webservices/rest/PMC12747119/supplementaryFiles",
     "checksum": "sha256:6dcd970fc3be803e63b2699eef714263cdcfbdd4ce66019f3502ccb8097e81b3",
     "size": 1410380,
     "format": "application/pdf",
     "role": "Supporting Information: methods, candidate OSDA tables S14-S17, synthesis tables S18-S22"
    }
   ]
  },
  {
   "@id": "iza:STF",
   "@type": "Thing",
   "name": "STF (SSZ-35 type), one-dimensional 10-ring medium-pore zeolite; target",
   "nrr:entityType": "material",
   "nrr:role": "target zeolite framework",
   "nrr:scheme": "IZA-SC framework type code",
   "nrr:url": "https://europe.iza-structure.org/IZA-SC/framework.php?STC=STF"
  },
  {
   "@id": "iza:IFR",
   "@type": "Thing",
   "name": "IFR (ITQ-4 / SSZ-42 / MCM-58 type), one-dimensional 12-ring large-pore zeolite; target",
   "nrr:entityType": "material",
   "nrr:role": "target zeolite framework",
   "nrr:scheme": "IZA-SC framework type code",
   "nrr:url": "https://europe.iza-structure.org/IZA-SC/framework.php?STC=IFR"
  },
  {
   "@id": "iza:AEI",
   "@type": "Thing",
   "name": "AEI, predicted most stable phase for many OSDAs",
   "nrr:entityType": "material",
   "nrr:role": "competing or obtained framework",
   "nrr:scheme": "IZA-SC framework type code",
   "nrr:url": "https://europe.iza-structure.org/IZA-SC/framework.php?STC=AEI"
  },
  {
   "@id": "iza:CHA",
   "@type": "Thing",
   "name": "CHA (chabazite), predicted most stable phase for most OSDAs",
   "nrr:entityType": "material",
   "nrr:role": "competing or obtained framework",
   "nrr:scheme": "IZA-SC framework type code",
   "nrr:url": "https://europe.iza-structure.org/IZA-SC/framework.php?STC=CHA"
  },
  {
   "@id": "iza:MTW",
   "@type": "Thing",
   "name": "MTW (ZSM-12), obtained with QG001780m2 although ranked 13th in the prediction",
   "nrr:entityType": "material",
   "nrr:role": "competing or obtained framework",
   "nrr:scheme": "IZA-SC framework type code",
   "nrr:url": "https://europe.iza-structure.org/IZA-SC/framework.php?STC=MTW"
  },
  {
   "@id": "iza:MOR",
   "@type": "Thing",
   "name": "MOR (mordenite), obtained with QG001780m2 in sodium- or potassium-containing gels",
   "nrr:entityType": "material",
   "nrr:role": "competing or obtained framework",
   "nrr:scheme": "IZA-SC framework type code",
   "nrr:url": "https://europe.iza-structure.org/IZA-SC/framework.php?STC=MOR"
  },
  {
   "@id": "inchikey:QHGWEBIGEQBZPY-RWMBFGLXNA-N",
   "@type": "ChemicalSubstance",
   "name": "6-ethyl-1-methyl-5-azaspiro[4.5]decan-5-ium (QHGWEBIGEQBZPY)",
   "nrr:entityType": "compound",
   "nrr:role": "organic structure-directing agent synthesised and tested",
   "nrr:scheme": "InChIKey",
   "nrr:extra": {
    "predictedPhasesInOrder": [
     "CHA",
     "AEI",
     "STF"
    ],
    "counterion": "bromide"
   }
  },
  {
   "@id": "osda:qg001780m",
   "@type": "ChemicalSubstance",
   "name": "N-benzyl-N,N,2-trimethylpropan-2-aminium (QG001780m)",
   "nrr:entityType": "compound",
   "nrr:role": "organic structure-directing agent synthesised and tested",
   "nrr:extra": {
    "predictedPhasesInOrder": [
     "CHA",
     "AEI",
     "IFR"
    ],
    "counterion": "iodide"
   }
  },
  {
   "@id": "osda:qg001780m2",
   "@type": "ChemicalSubstance",
   "name": "N-benzyl-N,N-dimethylpropan-2-aminium (QG001780m2)",
   "nrr:entityType": "compound",
   "nrr:role": "organic structure-directing agent synthesised and tested",
   "nrr:extra": {
    "predictedPhasesInOrder": [
     "CHA",
     "AEI",
     "IFR"
    ],
    "counterion": "iodide"
   }
  },
  {
   "@id": "software:zeodock",
   "@type": "SoftwareApplication",
   "name": "zeodock",
   "nrr:entityType": "software",
   "nrr:role": "van der Waals stabilisation energy of an OSDA in a pure-silica framework (rapid screening)"
  },
  {
   "@id": "software:zeoTsda",
   "@type": "SoftwareApplication",
   "name": "zeoTsda",
   "nrr:entityType": "software",
   "nrr:role": "synthesis-energy (E_syn) calculation for aluminosilicate zeolite-OSDA systems"
  },
  {
   "@id": "software:Synopsis de novo design",
   "@type": "SoftwareApplication",
   "name": "Synopsis de novo design",
   "nrr:entityType": "software",
   "nrr:role": "de novo design and stochastic (multiple) virtual combinatorial chemistry of quaternary ammonium OSDAs"
  },
  {
   "@id": "software:STATISTICA",
   "@type": "SoftwareApplication",
   "name": "STATISTICA",
   "nrr:entityType": "software",
   "nrr:role": "linear discriminant analysis and artificial neural network classifiers",
   "nrr:extra": {
    "version": "12",
    "publisher": "StatSoft"
   }
  },
  {
   "@id": "database:osdb",
   "@type": "Dataset",
   "name": "OSDB (Organic Structure-directing agent DataBase)",
   "nrr:entityType": "dataset",
   "nrr:role": "1190 OSDAs with stabilisation energies and literature synthesis outcomes",
   "nrr:url": "https://zeodb.mit.edu/index",
   "nrr:extra": {
    "doi": "10.1126/science.abh3350"
   }
  },
  {
   "@id": "database:chemspace",
   "@type": "Dataset",
   "name": "ChemSpace",
   "nrr:entityType": "dataset",
   "nrr:role": "reagent availability and price filter for designed OSDAs",
   "nrr:url": "https://chem-space.com/search"
  },
  {
   "@id": "https://ror.org/038792a28",
   "@type": "Organization",
   "name": "Instituto de Tecnología Química",
   "nrr:entityType": "organization"
  }
 ]
}
