Repository: portolansoft/nrr-records

# Portolan NRR records

Published Negative-Results Records (NRR v0.2) produced by the [Portolan NRR pipeline](https://github.com/portolansoft/nrr).
One folder per study. Each folder holds the canonical JSON records, one RO-Crate per record, the MCP deposit payload per
record, a manifest, and a collection-level `ro-crate-metadata.json`.

| study | source | records | licence of the records |
|---|---|---|---|
| `acs-zeolite/` | Altundal, O. F., Galvez-Llompart, M., Cantin, A. et al. (2025). *Lessons from Failed Attempts of Computationally Guided Synthesis of Aluminosilicate STF and IFR Zeolites in Hydroxide Media*. Chemistry of Materials 37(24), 9689-9702.

File: acs-zeolite/records/acs-zeolite-osda-screen.json (part 1 of 2)
{
 "@id": "urn:portolan:nrr:sha256:98f4a9863efd82b6766d628d51f859bb9c3f59fccc2c98282defb4052d7574d9",
 "aiUseDeclaration": {
  "statement": "The article makes no statement about the use of generative AI in writing; machine-learning classifiers are part of the method and are recorded as software, not as authors."
 },
 "applicabilityConditions": {
  "durationDays": "7 to 50",
  "gelCompositions": [
   "SiO2 : x Al2O3 : 0.5 R(OH) : 10 H2O",
   "SiO2 : x Al2O3 : 0.5 R(OH) : 10 H2O",
   "SiO2 : x Al2O3 : y Na2O : z R(OH) : 43.3 H2O",
   "SiO2 : w Al2O3 : x K2O : y R(OH) : z RI : 40 H2O"
  ],
  "inorganicCations": "none for the STF and first IFR series; Na+ up to 0.18 Na2O and K+ up to 0.29 K2O per SiO2 for the second IFR series",
  "medium": "synthesis in hydroxide media, without fluoride",
  "modelAssumptions": "framework aluminium as the only charge compensation (no silanol defects), intact OSDA, no solvent or counter-cation effects, thermodynamic ranking by synthesis energy without nucleation kinetics",
  "note": "conclusions are bounded to hydroxide media; the authors note that both frameworks may remain accessible in fluoride or pure-silica systems",
  "osdasScreened": "more than 1000 known OSDAs from OSDB and over 7000 designed OSDAs",
  "productIdentification": "powder X-ray diffraction (SI Figures S10, S12, S14); no detection limit for a minority crystalline phase is stated",
  "siAlRange": "pure silica to Si/Al 10 (Al2O3 per SiO2 from 0 to 0.05)",
  "targets": {
   "IFR": "large-pore zeolite, undulating 12-ring channels about 6.2 x 7.2 A; obtained as an aluminosilicate only with benzylquinuclidinium cations, usually in fluoride media",
   "STF": "one-dimensional medium-pore zeolite, 10-ring channels about 5.4 x 5.7 A; never obtained as an aluminosilicate"
  },
  "temperatureRangeC": "150 to 200"
 },
 "attemptType": "computational",
 "confidence": {
  "basis": "the ranking is consistent across 1,190 database OSDAs and thousands of designed ones, but its experimental test was confounded by OSDA degradation",
  "level": "medium"
 },
 "contentAddress": "urn:portolan:nrr:sha256:98f4a9863efd82b6766d628d51f859bb9c3f59fccc2c98282defb4052d7574d9",
 "cost": {
  "note": "computational; no compute cost reported",
  "source": "Computational Methods"
 },
 "dateCreated": "2026-09-25T00:00:00Z",
 "domainTags": [
  "chemistry",
  "materials"
 ],
 "entities": [
  {
   "id": "iza:STF",
   "label": "STF (SSZ-35 type), one-dimensional 10-ring medium-pore zeolite; target",
   "role": "target zeolite framework",
   "scheme": "IZA-SC framework type code",
   "type": "material",
   "url": "https://europe.iza-structure.org/IZA-SC/framework.php?STC=STF"
  },
  {
   "id": "iza:IFR",
   "label": "IFR (ITQ-4 / SSZ-42 / MCM-58 type), one-dimensional 12-ring large-pore zeolite; target",
   "role": "target zeolite framework",
   "scheme": "IZA-SC framework type code",
   "type": "material",
   "url": "https://europe.iza-structure.org/IZA-SC/framework.php?STC=IFR"
  },
  {
   "id": "iza:AEI",
   "label": "AEI, predicted most stable phase for many OSDAs",
   "role": "competing or obtained framework",
   "scheme": "IZA-SC framework type code",
   "type": "material",
   "url": "https://europe.iza-structure.org/IZA-SC/framework.php?STC=AEI"
  },
  {
   "id": "iza:CHA",
   "label": "CHA (chabazite), predicted most stable phase for most OSDAs",
   "role": "competing or obtained framework",
   "scheme": "IZA-SC framework type code",
   "type": "material",
   "url": "https://europe.iza-structure.org/IZA-SC/framework.php?STC=CHA"
  },
  {
   "id": "iza:MTW",
   "label": "MTW (ZSM-12), obtained with QG001780m2 although ranked 13th in the prediction",
   "role": "competing or obtained framework",
   "scheme": "IZA-SC framework type code",
   "type": "material",
   "url": "https://europe.iza-structure.org/IZA-SC/framework.php?STC=MTW"
  },
  {
   "id": "iza:MOR",
   "label": "MOR (mordenite), obtained with QG001780m2 in sodium- or potassium-containing gels",
   "role": "competing or obtained framework",
   "scheme": "IZA-SC framework type code",
   "type": "material",
   "url": "https://europe.iza-structure.org/IZA-SC/framework.php?STC=MOR"
  },
  {
   "extra": {
    "counterion": "bromide",
    "predictedPhasesInOrder": [
     "CHA",
     "AEI",
     "STF"
    ]
   },
   "id": "inchikey:QHGWEBIGEQBZPY-RWMBFGLXNA-N",
   "label": "6-ethyl-1-methyl-5-azaspiro[4.5]decan-5-ium (QHGWEBIGEQBZPY)",
   "note": "obtained as a mixture of four diastereomers (eight configurations); the computed isomer is about one quarter of the cations present; attempts to isolate single isomers failed (SI Section S9, Table S19)",
   "role": "organic structure-directing agent synthesised and tested",
   "scheme": "InChIKey",
   "type": "compound"
  },
  {
   "extra": {
    "counterion": "iodide",
    "predictedPhasesInOrder": [
     "CHA",
     "AEI",
     "IFR"
    ]
   },
   "id": "osda:qg001780m",
   "label": "N-benzyl-N,N,2-trimethylpropan-2-aminium (QG001780m)",
   "note": "no InChIKey or registry number is given in the article; named in SI Section S8",
   "role": "organic structure-directing agent synthesised and tested",
   "type": "compound"
  },
  {
   "extra": {
    "counterion": "iodide",
    "predictedPhasesInOrder": [
     "CHA",
     "AEI",
     "IFR"
    ]
   },
   "id": "osda:qg001780m2",
   "label": "N-benzyl-N,N-dimethylpropan-2-aminium (QG001780m2)",
   "note": "no InChIKey or registry number is given in the article; named in SI Section S8",
   "role": "organic structure-directing agent synthesised and tested",
   "type": "compound"
  },
  {
   "id": "software:zeodock",
   "label": "zeodock",
   "role": "van der Waals stabilisation energy of an OSDA in a pure-silica framework (rapid screening)",
   "type": "software"
  },
  {
   "id": "software:zeoTsda",
   "label": "zeoTsda",
   "role": "synthesis-energy (E_syn) calculation for aluminosilicate zeolite-OSDA systems",
   "type": "software"
  },
  {
   "id": "software:Synopsis de novo design",
   "label": "Synopsis de novo design",
   "role": "de novo design and stochastic (multiple) virtual combinatorial chemistry of quaternary ammonium OSDAs",
   "type": "software"
  },
  {
   "extra": {
    "publisher": "StatSoft",
    "version": "12"
   },
   "id": "software:STATISTICA",
   "label": "STATISTICA",
   "role": "linear discriminant analysis and artificial neural network classifiers",
   "type": "software"
  },
  {
   "extra": {
    "doi": "10.1126/science.abh3350"
   },
   "id": "database:osdb",
   "label": "OSDB (Organic Structure-directing agent DataBase)",
   "role": "1190 OSDAs with stabilisation energies and literature synthesis outcomes",
   "type": "dataset",
   "url": "https://zeodb.mit.edu/index"
  },
  {
   "id": "database:chemspace",
   "label": "ChemSpace",
   "role": "reagent availability and price filter for designed OSDAs",
   "type": "dataset",
   "url": "https://chem-space.com/search"
  },
  {
   "id": "https://ror.org/038792a28",
   "label": "Instituto de Tecnología Química",
   "note": "Joint institute of the Universitat Politècnica de València and CSIC (UPV-CSIC). Corresponding authors at ITQ (Sastre) and SynopsisDeNovoDesign (Daeyaert); zeolite syntheses with the Na- and K-containing gels were done at POSTECH",
   "type": "organization"
  }
 ],
 "findings": [
  {
   "conditions": {
    "competingPhases": [
     "AEI",
     "BEA",
     "BEC",
     "CHA",
     "DDR",
     "DOH",
     "EUO",
     "IFR",
     "ITE",
     "LTA",
     "MEL",
     "MFI",
     "MOR",
     "MTW",
     "NON",
     "RTH",
     "SFF",
     "SGT"
    ],
    "medium": "hydroxide, aluminosilicate"
   },
   "controls": {
    "negative": {
     "kind": "none"
    },
    "positive": {
     "kind": "none"
    }
   },
   "effect": {
    "comparedTo": "AEI most stable for 19, CHA for 38, BEC for 17, BEA for 4",
    "direction": "none",
    "metric": "OSDAs for which STF is the most stable phase by E_syn",
    "n": 78,
    "note": "CHA holds 3 OSDA per 36 T atoms and AEI 4 per 48, both Si/Al 11; STF holds 4 per 64 T atoms, Si/Al 15, so AEI and CHA incorporate more aluminium and have lower synthesis energies",
    "value": 0
   },
   "evidence": [
    {
     "label": "Results 4.2.1.1, OSDAs in Papers",
     "locator": "section 4.2.1.1",
     "quote": "None of the OSDAs tested resulted in STF being the most stable phase according to synthesis energies",
     "source": "10.1021/acs.chemmater.5c01751",
     "values": {
      "mostStable": {
       "AEI": 19,
       "BEA": 4,
       "BEC": 17,
       "CHA": 38
      },
      "n": 78
     }
    }
   ],
   "id": "esyn-landscape",
   "informativeness": "not-applicable",
   "informativenessReason": "rule applies to negative and inconclusive findings only",
   "note": "A computational result the authors treat as the explanation for why STF and IFR are hard to obtain as aluminosilicates; it is not itself a failed attempt.",
   "outcomeClass": "positive",
   "question": "For how many of the 78 OSDAs taken from OSDB (36 active for STF, 42 inactive-close) is aluminosilicate STF the lowest-synthesis-energy phase?",
   "target": {
    "identifier": "iza:STF",
    "label": "aluminosilicate STF",
    "type": "material"
   }
  },
  {
   "controls": {
    "negative": {
     "kind": "none"
    },
    "positive": {
     "kind": "none"
    }
   },
   "effect": {
    "direction": "not-applicable",
    "metric": "OSDAs with STF ranked in the top three phases",
    "note": "8 from OSDB 'in papers' (5 active and 3 inactive) and 5 from the machine-learning screen of 580 unpublished OSDAs; STF is never ranked first",
    "value": 13
   },
   "evidence": [
    {
     "label": "SI Table S14",
     "locator": "SI Table S14",
     "source": "10.1021/acs.chemmater.5c01751",
     "values": {
      "candidates": [
       "cgqmgluhxvexsg-rnjobuhina-n",
       "fxjtwougulwimg-gmtapvotna-n",
       "qupnwqbgkwgrpi-mnovxskena-n",
       "uiqhuhpirrylde-ghmzboclna-n",
       "uiryawvsbuzmbf-lbprgkrzna-n",
       "dmbilwvuaapkhw-fopumgahna-n",
       "hgachmqvwwzpcx-dtorhvgona-n",
       "qhgwebigeqbzpy-rwmbfglxna-n"
      ]
     }
    },
    {
     "label": "SI Table S15",
     "locator": "SI Table S15",
     "source": "10.1021/acs.chemmater.5c01751",
     "values": {
      "candidates": [
       "hejvksjbfvlvbd-mdzlaqpjna-n",
       "iqjlosscagcham-ijlutslnna-n",
       "jfllrckfjnjnta-foscpwqona-n",
       "owufmqfwihwpkf-qwrguyrkna-n",
       "rpntwzaqibhwgt-uhfffaoyna-n"
      ]
     }
    }
   ],
   "id": "stf-candidates",
   "informativeness": "not-applicable",
   "informativenessReason": "rule applies to negative and inconclusive findings only",
   "outcomeClass": "partial",
   "question": "Which screened or designed OSDAs place aluminosilicate STF among the top three phases by synthesis energy?",
   "target": {
    "identifier": "iza:STF",
    "label": "aluminosilicate STF",
    "type": "material"
   }
  },
  {
   "controls": {
    "negative": {
     "kind": "none"
    },
    "positive": {
     "kind": "none"
    }
   },
   "effect": {
    "direction": "not-applicable",
    "metric": "OSDAs with IFR ranked in the top three phases",
    "n": 18,
    "note": "1 of 12 shoebox-matched OSDB entries and 4 of 6 designed candidates; IFR is never ranked first",
    "value": 5
   },
   "evidence": [
    {
     "label": "SI Table S16",
     "locator": "SI Table S16",
     "source": "10.1021/acs.chemmater.5c01751",
     "values": {
      "candidates": [
       "vtksrdvidrqpcp-wopdtqhzna-n"
      ]
     }
    },
    {
     "label": "SI Table S17",
     "locator": "SI Table S17",
     "source": "10.1021/acs.chemmater.5c01751",
     "values": {
      "candidates": [
       "syn000079",
       "qg001780",
       "qg001780m",
       "qg001780m2"
      ]
     }
    }
   ],
   "id": "ifr-candidates",
   "informativeness": "not-applicable",
   "informativenessReason": "rule applies to negative and inconclusive findings only",
   "outcomeClass": "partial",
   "question": "Which screened or designed OSDAs place aluminosilicate IFR among the top three phases by synthesis energy?",
   "target": {
    "identifier": "iza:IFR",
    "label": "aluminosilicate IFR",
    "type": "material"
   }
  },
  {
   "conditions": {
    "competingPhases": 19
   },
   "controls": {
    "negative": {
     "kind": "none"
    },
    "positive": {
     "kind": "none",
     "note": "the design run was not shown to rediscover a known STF-directing OSDA"
    }
   },
   "effect": {
    "direction": "none",
    "metric": "designed OSDAs near the Pareto front with STF in the top three phases",
    "n": 18,
    "note": "1983 OSDAs were designed; 18 within 0.2 kJ per mol Si of the Pareto front were ranked by E_syn",
    "value": 0
   },
   "evidence": [
    {
     "label": "Results 4.3, Design and Search of OSDAs for STF and IFR",
     "locator": "section 4.3",
     "source": "10.1021/acs.chemmater.5c01751",
     "values": {
      "designed": 1983,
      "nearPareto": 18,
      "top3": 0
     }
    }
   ],
   "id": "de-novo-stf",
   "informativeness": "uninformative",
   "informativenessReason": "no positive control; no negative control; no sensitivity or power statement",
   "outcomeClass": "inconclusive-no-positive-control",
   "question": "Does de novo design or virtual combinatorial chemistry produce an OSDA with STF among its top three phases by synthesis energy?",
   "target": {
    "identifier": "iza:STF",
    "label": "aluminosilicate STF",
    "type": "material"
   }
  },
  {
   "conditions": {
    "descriptors": [
     "heavies",
     "volume",
     "Ia",
     "Ib",
     "Ic",
     "Rayleigh charge",
     "eps",
     "kappa"
    ]
   },
   "controls": {
    "negative": {
     "kind": "none"
    },
    "positive": {
     "kind": "none"
    }
   },
   "effect": {
    "comparedTo": "specificity 58 % for non-STF OSDAs, training set",
    "direction": "not-applicable",
    "metric": "sensitivity for STF-directing OSDAs, training set",
    "n": 453,
    "note": "a volume filter of 175 to 208 A3 raises specificity to 81 % (train) and 79 % (test) without changing sensitivity",
    "unit": "%",
    "value": 92
   },
   "evidence": [
    {
     "label": "classification matrix for Model 1",
     "locator": "SI Tables S7 and S8",
     "source": "10.1021/acs.chemmater.5c01751",
     "values": {
      "test/STF OSDA": {
       "accuracy_pct": 88,
       "classified_non_stf": 1,
       "classified_stf": 7,
       "n": 8
      },
      "test/non-STF OSDA": {
       "accuracy_pct": 55,
       "classified_non_stf": 89,
       "classified_stf": 74,
       "n": 163
      },
      "train/STF OSDA": {
       "accuracy_pct": 92,
       "classified_non_stf": 2,
       "classified_stf": 22,
       "n": 24
      },
      "train/non-STF OSDA": {
       "accuracy_pct": 58,
       "classified_non_stf": 250,
       "classified_stf": 179,
       "n": 429
      }
     }
    }
   ],
   "id": "classifier-model-1",
   "informativeness": "not-applicable",
   "informativenessReason": "rule applies to negative and inconclusive findings only",
   "outcomeClass": "partial",
   "question": "How well does linear discriminant analysis on volume and Ic separate STF-directing from non-STF OSDAs?",
   "target": {
    "label": "linear discriminant analysis on volume and Ic (Model 1)",
    "type": "software"
   }
  },
  {
   "conditions": {
    "descriptors": [
     "heavies",
     "volume",
     "Ia",
     "Ib",
     "Ic",
     "Rayleigh charge",
     "eps",
     "kappa"
    ]
   },
   "controls": {
    "negative": {
     "kind": "none"
    },
    "positive": {
     "kind": "none"
    }
   },
   "effect": {
    "comparedTo": "specificity 99 % for non-STF OSDAs, training set",
    "direction": "not-applicable",
    "metric": "sensitivity for STF-directing OSDAs, training set",
    "n": 368,
    "note": "recognised none of the 8 STF OSDAs in the external set of 171; the authors call it overly strict for a small set and suited to screening millions",
    "unit": "%",
    "value": 21
   },
   "evidence": [
    {
     "label": "classification matrix for Model 2",
     "locator": "SI Tables S9 and S10",
     "source": "10.1021/acs.chemmater.5c01751",
     "values": {
      "external/STF OSDA": {
       "accuracy_pct": 0,
       "classified_non_stf": 8,
       "classified_stf": 0,
       "n": 8
      },
      "external/non-STF OSDA": {
       "accuracy_pct": 98,
       "n": 163
      },
      "train/STF OSDA": {
       "accuracy_pct": 21,
       "classified_non_stf": 15,
       "classified_stf": 4,
       "n": 19
      },
      "train/non-STF OSDA": {
       "accuracy_pct": 99,
       "classified_non_stf": 346,
       "classified_stf": 3,
       "n": 349
      },
      "validation/STF OSDA": {
       "accuracy_pct": 20,
       "classified_non_stf": 4,
       "classified_stf": 1,
       "n": 5
      },
      "validation/non-STF OSDA": {
       "accuracy_pct": 100,
       "classified_non_stf": 80,
       "classified_stf": 0,
       "n": 80
      }
     }
    }
   ],
   "id": "classifier-model-2",
   "informativeness": "not-applicable",
   "informativenessReason": "rule applies to negative and inconclusive findings only",
   "outcomeClass": "partial",
   "question": "How well does multilayer perceptron 8-3-2 separate STF-directing from non-STF OSDAs?",
   "target": {
    "label": "multilayer perceptron 8-3-2 (Model 2)",
    "type": "software"
   }
  },
  {
   "conditions": {
    "descriptors": [
     "heavies",
     "volume",
     "Ia",
     "Ib",
     "Ic",
     "Rayleigh charge",
     "eps",
     "kappa"
    ]
   },
   "controls": {
    "negative": {
     "kind": "none"
    },
    "positive": {
     "kind": "none"
    }
   },
   "effect": {
    "comparedTo": "specificity 74 % for non-STF OSDAs, training set",
    "direction": "not-applicable",
    "metric": "sensitivity for STF-directing OSDAs, training set",
    "n": 63,
    "note": "validation set 75 % (4 STF) and 80 % (10 non-STF); external set of 547 inactives 80 % correct (436)",
    "unit": "%",
    "value": 42
   },
   "evidence": [
    {
     "label": "classification matrix for Model 3",
     "locator": "SI Tables S11 and S12",
     "source": "10.1021/acs.chemmater.5c01751",
     "values": {
      "external/non-STF OSDA": {
       "accuracy_pct": 80,
       "classified_non_stf": 436,
       "classified_stf": 111,
       "n": 547
      },
      "train/STF OSDA": {
       "accuracy_pct": 42,
       "classified_non_stf": 16,
       "classified_stf": 12,
       "n": 28
      },
      "train/non-STF OSDA": {
       "accuracy_pct": 74,
       "classified_non_stf": 26,
       "classified_stf": 9,
       "n": 35
      },
      "validation/STF OSDA": {
       "accuracy_pct": 75,
       "classified_non_stf": 1,
       "classified_stf": 3,
       "n": 4
      },
      "validation/non-STF OSDA": {
       "accuracy_pct": 80,
       "classified_non_stf": 8,
       "classified_stf": 2,
       "n": 10
      }
     }
    }
   ],
   "id": "classifier-model-3",
   "informativeness": "not-applicable",
   "informativenessReason": "rule applies to negative and inconclusive findings only",
   "outcomeClass": "partial",
   "question": "How well does multilayer perceptron 8-5-2 trained on chemically similar inactives separate STF-directing from non-STF OSDAs?",
   "target": {
    "label": "multilayer perceptron 8-5-2 trained on chemically similar inactives (Model 3)",
    "type": "software"
   }
  },
  {
   "conditions": {
    "observedPhases": [
     "amorphous"
    ],
    "predictedPhases": [
     "CHA",
     "AEI",
     "STF"
    ]
   },
   "controls": {
    "negative": {
     "kind": "none"
    },
    "positive": {
     "kind": "none",
     "note": "judged on the refuting syntheses, which themselves lack a positive control; see provenanceNotes"
    }
   },
   "effect": {
    "comparedTo": "prediction CHA, AEI, STF",
    "direction": "none",
    "metric": "predicted phases obtained",
    "n": 16,
    "note": "phases observed: amorphous",
    "value": 0
   },
   "evidence": [
    {
     "label": "Table 2: OSDAs synthesized and results",
     "locator": "Table 2 (image in the XML, transcribed)",
     "source": "10.1021/acs.chemmater.5c01751",
     "values": {
      "obtained": [
       "amorphous"
      ],
      "prediction": [
       "CHA",
       "AEI",
       "STF"
      ]
     }
    },
    {
     "label": "Conclusions",
     "locator": "Conclusions",
     "quote": "our experiments did not result in AEI or CHA being synthesized (neither STF nor IFR), and hence in this sense our predictions from calculations must be considered a failure",
     "source": "10.1021/acs.chemmater.5c01751"
    }
   ],
   "failureModes": [
    "model-did-not-generalize"
   ],
   "id": "prediction-qhgwebigeqbzpy",
   "informativeness": "not-applicable",
   "informativenessReason": "an affirmative refutation is judged on the refuting analysis, not on the controls of the run it refutes",
   "note": "The refuting experiment is itself an uninformative negative for the synthesis target: the OSDA degraded, so what is refuted is the pipeline's prediction of the outcome, not the thermodynamic ranking as such.",
   "outcomeClass": "refuted",
   "question": "Did the synthesis-energy prediction for 6-ethyl-1-methyl-5-azaspiro[4.5]decan-5-ium (QHGWEBIGEQBZPY), CHA > AEI > STF, match the phase obtained?",
   "relatedFindings": [
    "acs-zeolite-stf-synthesis#stf-not-formed"
   ],
   "target": {
    "identifier": "inchikey:QHGWEBIGEQBZPY-RWMBFGLXNA-N",
    "label": "6-ethyl-1-methyl-5-azaspiro[4.5]decan-5-ium (QHGWEBIGEQBZPY)",
    "type": "compound"
   }
  },
  {
   "conditions": {
    "observedPhases": [
     "amorphous"
    ],
    "predictedPhases": [
     "CHA",
     "AEI",
     "IFR"
    ]
   },
   "controls": {
    "negative": {
     "kind": "none"
    },
    "positive": {
     "kind": "none",
     "note": "judged on the refuting syntheses, which themselves lack a positive control; see provenanceNotes"
    }
   },
   "effect": {
    "comparedTo": "prediction CHA, AEI, IFR",
    "direction": "none",
    "metric": "predicted phases obtained",
    "n": 12,
    "note": "phases observed: amorphous",
    "value": 0
   },
   "evidence": [
    {
     "label": "Table 2: OSDAs synthesized and results",
     "locator": "Table 2 (image in the XML, transcribed)",
     "source": "10.1021/acs.chemmater.5c01751",
     "values": {
      "obtained": [
       "amorphous"
      ],
      "prediction": [
       "CHA",
       "AEI",
       "IFR"
      ]
     }
    },
    {
     "label": "Conclusions",
     "locator": "Conclusions",
     "quote": "our experiments did not result in AEI or CHA being synthesized (neither STF nor IFR), and hence in this sense our predictions from calculations must be considered a failure",
     "source": "10.1021/acs.chemmater.5c01751"
    }
   ],
   "failureModes": [
    "model-did-not-generalize"
   ],
   "id": "prediction-qg001780m",
   "informativeness": "not-applicable",
   "informativenessReason": "an affirmative refutation is judged on the refuting analysis, not on the controls of the run it refutes",
   "note": "The refuting experiment is itself an uninformative negative for the synthesis target: the OSDA degraded, so what is refuted is the pipeline's prediction of the outcome, not the thermodynamic ranking as such.",
   "outcomeClass": "refuted",
   "question": "Did the synthesis-energy prediction for N-benzyl-N,N,2-trimethylpropan-2-aminium (QG001780m), CHA > AEI > IFR, match the phase obtained?",
   "relatedFindings": [
    "acs-zeolite-ifr-synthesis-qg001780m#ifr-not-formed"
   ],
   "target": {
    "identifier": "osda:qg001780m",
    "label": "N-benzyl-N,N,2-trimethylpropan-2-aminium (QG001780m)",
    "type": "compound"
   }
  },
  {
   "conditions": {
    "mtwRankInPrediction": 13,
    "observedPhases": [
     "MOR",
     "MOR + amorphous",
     "MOR + dense phase",
     "ZSM-12 (MTW) + amorphous",
     "amorphous",
     "dense phase"
    ],
    "predictedPhases": [
     "CHA",
     "AEI",
     "IFR"
    ]
   },
   "controls": {
    "negative": {
     "kind": "none"
    },
    "positive": {
     "kind": "none",
     "note": "judged on the refuting syntheses, which themselves lack a positive control; see provenanceNotes"
    }
   },
   "effect": {
    "comparedTo": "prediction CHA, AEI, IFR",
    "direction": "none",
    "metric": "predicted phases obtained",
    "n": 14,
    "note": "phases observed: MOR, MOR + amorphous, MOR + dense phase, ZSM-12 (MTW) + amorphous, amorphous, dense phase",
    "value": 0
   },
   "evidence": [
    {
     "label": "Table 2: OSDAs synthesized and results",
     "locator": "Table 2 (image in the XML, transcribed)",
     "source": "10.1021/acs.chemmater.5c01751",
     "values": {
      "obtained": [
       "MOR",
       "MOR + amorphous",
       "MOR + dense phase",
       "ZSM-12 (MTW) + amorphous",
       "amorphous",
       "dense phase"
      ],
      "prediction": [
       "CHA",
       "AEI",
       "IFR"
      ]
     }
    },
    {
     "label": "Conclusions",
     "locator": "Conclusions",
     "quote": "our experiments did not result in AEI or CHA being synthesized (neither STF nor IFR), and hence in this sense our predictions from calculations must be considered a failure",
     "source": "10.1021/acs.chemmater.5c01751"
    }
   ],
   "failureModes": [
    "model-did-not-generalize"
   ],
   "id": "prediction-qg001780m2",
   "informativeness": "not-applicable",
   "informativenessReason": "an affirmative refutation is judged on the refuting analysis, not on the controls of the run it refutes",
   "note": "The refuting experiment is itself an uninformative negative for the synthesis target: the OSDA degraded, so what is refuted is the pipeline's prediction of the outcome, not the thermodynamic ranking as such.",
   "outcomeClass": "refuted",
   "question": "Did the synthesis-energy prediction for N-benzyl-N,N-dimethylpropan-2-aminium (QG001780m2), CHA > AEI > IFR, match the phase obtained?",
   "relatedFindings": [
    "acs-zeolite-ifr-synthesis-qg001780m2#ifr-not-formed"
   ],
   "target": {
    "identifier": "osda:qg001780m2",
    "label": "N-benzyl-N,N-dimethylpropan-2-aminium (QG001780m2)",
    "type": "compound"
   }
  }
 ],
 "integrity": {
  "contentAddress": "urn:portolan:nrr:sha256:98f4a9863efd82b6766d628d51f859bb9c3f59fccc2c98282defb4052d7574d9",
  "duplicateOf": null,
  "signature": null,
  "signer": null,
  "trustTier": "pilot-unsigned"
 },
 "isPartOf": "urn:portolan:nrr:sha256:35aa966ec69d77a2d2553736628601730472dcdca44084df724eb9385d2d611d",
 "kind": "attempt",
 "license": "https://creativecommons.org/publicdomain/zero/1.0/",
 "operator": {
  "identifier": "https://ror.org/038792a28",
  "name": "Instituto de Tecnología Química",
  "type": "Organization"
 },
 "outcomeClass": "refuted",
 "outcomeSummary": "No OSDA makes STF or IFR the most stable aluminosilicate phase; 13 STF and 5 IFR candidates have the target in the top three. For the three synthesised, the predicted CHA, AEI, STF or IFR never formed, which the authors call a failure of the predictions.",
 "pathType": "computation",
 "performers": [
  {
   "affiliation": "Instituto de Tecnología Química UPV-CSIC",
   "name": "Omer F. Altundal",
   "note": "listed author; the article carries no author-contribution statement",
   "role": "writing",
   "type": "person"
  },
  {
   "affiliation": "University of Valencia",
   "name": "Maria Galvez-Llompart",
   "note": "listed author; the article carries no author-contribution statement",
   "role": "writing",
   "type": "person"
  },
  {
   "affiliation": "Instituto de Tecnología Química UPV-CSIC",
   "name": "Angel Cantin",
   "note": "listed author; the article carries no author-contribution statement",
   "role": "writing",
   "type": "person"
  },
  {
   "affiliation": "Instituto de Tecnología Química UPV-CSIC",
   "name": "José Valero",
   "note": "listed author; the article carries no author-contribution statement",
   "role": "writing",
   "type": "person"
  },
  {
   "affiliation": "Instituto de Tecnología Química UPV-CSIC",
   "name": "Susana Valencia",
   "note": "listed author; the article carries no author-contribution statement",
   "role": "writing",
   "type": "person"
  },
  {
   "affiliation": "Instituto de Tecnología Química UPV-CSIC",
   "name": "Fernando Rey",
   "note": "listed author; the article carries no author-contribution statement",
   "role": "writing",
   "type": "person"
  },
  {
   "affiliation": "POSTECH",
   "name": "Kingsley Christian Kemp",
   "note": "listed author; the article carries no author-contribution statement",
   "role": "writing",
   "type": "person"
  },
  {
   "affiliation": "POSTECH",
   "name": "Suk Bong Hong",
   "note": "listed author; the article carries no author-contribution statement",
   "role": "writing",
   "type": "person"
  },
  {
   "affiliation": "SynopsisDeNovoDesign",
   "name": "Frits Daeyaert",
   "note": "listed author; the article carries no author-contribution statement",
   "role": "writing",
   "type": "person"
  },
  {
   "affiliation": "Instituto de Tecnología Química UPV-CSIC",
   "name": "German Sastre",
   "note": "listed author; the article carries no author-contribution statement",
   "role": "writing",
   "type": "person"
  }
 ],
 "profile": "https://portolansoft.com/profile/nrr/0.2",
 "provenanceNotes": [
  "The authors' own total is 'more than 1000 known OSDAs from OSDB and over 7000 designed OSDAs'; screenedSummary carries the per-source counts the article states.",
  "Predictions are recorded as refuted on the authors' own verdict in the Conclusions. The refuting syntheses are uninformative negatives for their targets (no positive control), and two of the three OSDAs degraded, so the refutation is of the pipeline's outcome prediction under the conditions actually run.",
  "Table 2 is an image in the PMC XML; the predicted-phase order and outcomes were transcribed from the figure file cm5c01751_0007.jpg."
 ],
 "question": "Which OSDAs are predicted to crystallise aluminosilicate STF or IFR in hydroxide media, and did the predictions for the three synthesised OSDAs hold?",
 "relations": [
  {
   "target": "urn:portolan:nrr:sha256:35aa966ec69d77a2d2553736628601730472dcdca44084df724eb9385d2d611d",
   "type": "isPartOf"
  },
  {
   "target": "urn:portolan:nrr:sha256:1f1d1f858867d4184b0afecb61376f298b7b49a637f26d3451452a464a4e0331",
   "type": "informs"
  },
  {
   "target": "urn:portolan:nrr:sha256:1feb600572a3d6c5ad15d54806c4d03c44e85dc700e42bff65b8f40e0ceca204",
   "type": "informs"
  },
  {
   "target": "urn:portolan:nrr:sha256:b2af5fc83c8a0290ae00c19d9d6c5f2073152f8d89fd17c309fa23fdf5220d11",
   "type": "informs"
  }
 ],
 "screened": [
  {
   "decision": "excluded",
   "label": "cgqmgluhxvexsg-rnjobuhina-n (OSDB OSDAs in papers)",
   "note": "target STF; competing phases AEI, CHA; active for the target in pure-silica form",
   "reason": "not-selected-for-testing",
   "score": {
    "method": "rank of STF among competing phases by synthesis energy",
    "rank": 3,
    "value": 3.0
   },
   "source": "SI Table S14",
   "type": "compound"
  },
  {
   "decision": "excluded",
   "label": "fxjtwougulwimg-gmtapvotna-n (OSDB OSDAs in papers)",
   "note": "target STF; competing phases AEI, CHA; active for the target in pure-silica form",
   "reason": "not-selected-for-testing",
   "score": {
    "method": "rank of STF among competing phases by synthesis energy",
    "rank": 3,
    "value": 3.0
   },
   "source": "SI Table S14",
   "type": "compound"
  },
  {
   "decision": "excluded",
   "label": "qupnwqbgkwgrpi-mnovxskena-n (OSDB OSDAs in papers)",
   "note": "target STF; competing phases CHA, BEA; active for the target in pure-silica form",
   "reason": "not-selected-for-testing",
   "score": {
    "method": "rank of STF among competing phases by synthesis energy",
    "rank": 3,
    "value": 3.0
   },
   "source": "SI Table S14",
   "type": "compound"
  },
  {
   "decision": "excluded",
   "label": "uiqhuhpirrylde-ghmzboclna-n (OSDB OSDAs in papers)",
   "note": "target STF; competing phases CHA, IFR; active for the target in pure-silica form",
   "reason": "not-selected-for-testing",
   "score": {
    "method": "rank of STF among competing phases by synthesis energy",
    "rank": 3,
    "value": 3.0
   },
   "source": "SI Table S14",
   "type": "compound"
  },
  {
   "decision": "excluded",
   "label": "uiryawvsbuzmbf-lbprgkrzna-n (OSDB OSDAs in papers)",
   "note": "target STF; competing phases CHA, IFR; active for the target in pure-silica form",
   "reason": "not-selected-for-testing",
   "score": {
    "method": "rank of STF among competing phases by synthesis energy",
    "rank": 2,
    "value": 2.0
   },
   "source": "SI Table S14",
   "type": "compound"
  },
  {
   "decision": "excluded",
   "label": "dmbilwvuaapkhw-fopumgahna-n (OSDB OSDAs in papers)",
   "note": "target STF; competing phases AEI, RTH; inactive for the target in pure-silica form",
   "reason": "not-selected-for-testing",
   "score": {
    "method": "rank of STF among competing phases by synthesis energy",
    "rank": 2,
    "value": 2.0
   },
   "source": "SI Table S14",
   "type": "compound"
  },
  {
   "decision": "excluded",
   "label": "hgachmqvwwzpcx-dtorhvgona-n (OSDB OSDAs in papers)",
   "note": "target STF; competing phases CHA, AEI; inactive for the target in pure-silica form",
   "reason": "not-selected-for-testing",
   "score": {
    "method": "rank of STF among competing phases by synthesis energy",
    "rank": 3,
    "value": 3.0
   },
   "source": "SI Table S14",
   "type": "compound"
  },
  {
   "decision": "included",
   "label": "qhgwebigeqbzpy-rwmbfglxna-n (OSDB OSDAs in papers)",
   "note": "target STF; competing phases CHA, AEI; inactive for the target in pure-silica form",
   "reason": "selected-for-testing",
   "score": {
    "method": "rank of STF among competing phases by synthesis energy",
    "rank": 3,
    "value": 3.0
   },
   "source": "SI Table S14",
   "type": "compound"
  },
  {
   "decision": "excluded",
   "label": "hejvksjbfvlvbd-mdzlaqpjna-n (OSDB OSDAs not in papers via machine-learning screen)",
   "note": "target STF; competing phases CHA, AEI; untested for the target in pure-silica form",
   "reason": "not-selected-for-testing",
   "score": {
    "method": "rank of STF among competing phases by synthesis energy",
    "rank": 3,
    "value": 3.0
   },
   "source": "SI Table S15",
   "type": "compound"
  },
  {
   "decision": "excluded",
   "label": "iqjlosscagcham-ijlutslnna-n (OSDB OSDAs not in papers via machine-learning screen)",
   "note": "target STF; competing phases AEI, CHA; untested for the target in pure-silica form",
   "reason": "not-selected-for-testing",
   "score": {
    "method": "rank of STF among competing phases by synthesis energy",
    "rank": 3,
    "value": 3.0
   },
   "source": "SI Table S15",
   "type": "compound"
  },
  {
   "decision": "excluded",
   "label": "jfllrckfjnjnta-foscpwqona-n (OSDB OSDAs not in papers via machine-learning screen)",
   "note": "target STF; competing phases AEI, CHA; untested for the target in pure-silica form",
   "reason": "not-selected-for-testing",
   "score": {
    "method": "rank of STF among competing phases by synthesis energy",
    "rank": 3,
    "value": 3.0
   },
   "source": "SI Table S15",
   "type": "compound"
  },
  {
   "decision": "excluded",
   "label": "owufmqfwihwpkf-qwrguyrkna-n (OSDB OSDAs not in papers via machine-learning screen)",
   "note": "target STF; competing phases CHA, LTA; untested for the target in pure-silica form",
   "reason": "not-selected-for-testing",
   "score": {
    "method": "rank of STF among competing phases by synthesis energy",
    "rank": 3,
    "value": 3.0
   },
   "source": "SI Table S15",
   "type": "compound"
  },
  {
   "decision": "excluded",
   "label": "rpntwzaqibhwgt-uhfffaoyna-n (OSDB OSDAs not in papers via machine-learning screen)",
   "note": "target STF; competing phases CHA, AEI; untested for the target in pure-silica form",
   "reason": "not-selected-for-testing",
   "score": {
    "method": "rank of STF among competing phases by synthesis energy",
    "rank": 3,
    "value": 3.0
   },
   "source": "SI Table S15",
   "type": "compound"
  },
  {
   "decision": "excluded",
   "label": "vtksrdvidrqpcp-wopdtqhzna-n (OSDB via shoebox filter)",
   "note": "target IFR; competing phases AEI, CHA; untested for the target in pure-silica form",
   "reason": "not-selected-for-testing",
   "score": {
    "method": "rank of IFR among competing phases by synthesis energy",
    "rank": 3,
    "value": 3.0
   },
   "source": "SI Table S16",
   "type": "compound"
  },
  {
   "decision": "excluded",
   "label": "syn000079 (designed (de novo or combinatorial))",
   "note": "target IFR; competing phases CHA, AEI; designed for the target in pure-silica form",
   "reason": "not-selected-for-testing",
   "score": {
    "method": "rank of IFR among competing phases by synthesis energy",
    "rank": 3,
    "value": 3.0
   },
   "source": "SI Table S17",
   "type": "compound"
  },
  {
   "decision": "excluded",
   "label": "qg001780 (designed (multiple combinatorial chemistry))",
   "note": "target IFR; competing phases CHA, AEI; designed for the target in pure-silica form",
   "reason": "not-selected-for-testing",
   "score": {
    "method": "rank of IFR among competing phases by synthesis energy",
    "rank": 3,
    "value": 3.0
   },
   "source": "SI Table S17",
   "type": "compound"
  },
  {
   "decision": "included",
   "label": "qg001780m (designed, manual modification of qg001780 (pyridine replaced by phenyl))",
   "note": "target IFR; competing phases CHA, AEI; designed for the target in pure-silica form",
   "reason": "selected-for-testing",
   "score": {
    "method": "rank of IFR among competing phases by synthesis energy",
    "rank": 3,
    "value": 3.0
   },
   "source": "SI Table S17",
   "type": "compound"
  },
  {
   "decision": "included",
   "label": "qg001780m2 (designed, isopropyl version of qg001780m)",
   "note": "target IFR; competing phases CHA, AEI; designed for the target in pure-silica form",
   "reason": "selected-for-testing",
   "score": {
    "method": "rank of IFR among competing phases by synthesis energy",
    "rank": 3,
    "value": 3.0
   },
   "source": "SI Table S17",
   "type": "compound"
  }
 ],
 "screenedSummary": {
  "activeForStf": 36,
  "designedForStf": 1983,
  "generatedForIfr": 10000,
  "ifrPassedFilters": 3226,
  "inactiveCloseToPareto": 42,
  "osdbInPapers": 610,
  "osdbNotInPapers": 580,
  "osdbTotal": 1190,
  "shortlisted": 18,
  "synthesised": 3
 },
 "slug": "acs-zeolite-osda-screen",
 "sourceLicense": "CC BY 4.0",
 "sources": [
  {
   "identifier": "doi:10.1021/acs.chemmater.5c01751",
   "label": "Lessons from Failed Attempts of Computationally Guided Synthesis of Aluminosilicate STF and IFR Zeolites in Hydroxide Media",
   "license": "https://creativecommons.org/licenses/by/4.0/",
   "note": "This article is licensed under CC-BY 4.0 (JATS permissions element; Europe PMC license field 'cc by')",
   "role": "source-publication",
   "statusAtCheck": {
    "assertedBy": "crossref-relation",
    "checkedAt": "2026-10-03T01:36:49Z",
    "integrity": "none",
    "version": "VoR"
   },
   "url": "https://doi.org/10.1021/acs.chemmater.5c01751"
  },
  {
   "data": [
    {
     "accession": "PMC12747119",
     "checksum": "sha256:6dcd970fc3be803e63b2699eef714263cdcfbdd4ce66019f3502ccb8097e81b3",
     "format": "application/pdf",
     "label": "cm5c01751_si_001.pdf",
     "repository": "Europe PMC",
     "role": "Supporting Information: methods, candidate OSDA tables S14-S17, synthesis tables S18-S22",
     "size": 1410380,
     "url": "https://www.ebi.ac.uk/europepmc/webservices/rest/PMC12747119/supplementaryFiles"
    }
   ],
   "identifier": "pmc:PMC12747119/cm5c01751_si_001.pdf",
   "label": "Supporting Information (PDF)",
   "license": "https://creativecommons.org/licenses/by/4.0/",
