Repository: portolansoft/nrr-records

# Portolan NRR records

Published Negative-Results Records (NRR v0.2) produced by the [Portolan NRR pipeline](https://github.com/portolansoft/nrr).
One folder per study. Each folder holds the canonical JSON records, one RO-Crate per record, the MCP deposit payload per
record, a manifest, and a collection-level `ro-crate-metadata.json`.

| study | source | records | licence of the records |
|---|---|---|---|
| `acs-zeolite/` | Altundal, O. F., Galvez-Llompart, M., Cantin, A. et al. (2025). *Lessons from Failed Attempts of Computationally Guided Synthesis of Aluminosilicate STF and IFR Zeolites in Hydroxide Media*. Chemistry of Materials 37(24), 9689-9702.

File: acs-zeolite/records/acs-zeolite-path.json
{
 "@id": "urn:portolan:nrr:sha256:35aa966ec69d77a2d2553736628601730472dcdca44084df724eb9385d2d611d",
 "aiUseDeclaration": {
  "statement": "The article makes no statement about the use of generative AI in writing; machine-learning classifiers are part of the method and are recorded as software, not as authors."
 },
 "applicabilityConditions": {
  "durationDays": "7 to 50",
  "gelCompositions": [
   "SiO2 : x Al2O3 : 0.5 R(OH) : 10 H2O",
   "SiO2 : x Al2O3 : 0.5 R(OH) : 10 H2O",
   "SiO2 : x Al2O3 : y Na2O : z R(OH) : 43.3 H2O",
   "SiO2 : w Al2O3 : x K2O : y R(OH) : z RI : 40 H2O"
  ],
  "inorganicCations": "none for the STF and first IFR series; Na+ up to 0.18 Na2O and K+ up to 0.29 K2O per SiO2 for the second IFR series",
  "medium": "synthesis in hydroxide media, without fluoride",
  "modelAssumptions": "framework aluminium as the only charge compensation (no silanol defects), intact OSDA, no solvent or counter-cation effects, thermodynamic ranking by synthesis energy without nucleation kinetics",
  "note": "conclusions are bounded to hydroxide media; the authors note that both frameworks may remain accessible in fluoride or pure-silica systems",
  "osdasScreened": "more than 1000 known OSDAs from OSDB and over 7000 designed OSDAs",
  "productIdentification": "powder X-ray diffraction (SI Figures S10, S12, S14); no detection limit for a minority crystalline phase is stated",
  "siAlRange": "pure silica to Si/Al 10 (Al2O3 per SiO2 from 0 to 0.05)",
  "targets": {
   "IFR": "large-pore zeolite, undulating 12-ring channels about 6.2 x 7.2 A; obtained as an aluminosilicate only with benzylquinuclidinium cations, usually in fluoride media",
   "STF": "one-dimensional medium-pore zeolite, 10-ring channels about 5.4 x 5.7 A; never obtained as an aluminosilicate"
  },
  "temperatureRangeC": "150 to 200"
 },
 "confidence": {
  "basis": "no positive-control synthesis with a known-good OSDA, no XRD detection limit, the STF OSDA a mixture of stereoisomers, and all three OSDAs degraded under the hydrothermal conditions",
  "level": "low"
 },
 "contentAddress": "urn:portolan:nrr:sha256:35aa966ec69d77a2d2553736628601730472dcdca44084df724eb9385d2d611d",
 "cost": {
  "note": "42 phase determinations across 28 gel compositions, the longest run 50 days; the number of autoclaves per table entry is not stated; no monetary or compute cost is reported",
  "source": "SI Tables S18, S20, S21, S22",
  "wallClockDays": 50,
  "wetLabRuns": 42
 },
 "dateCreated": "2026-09-25T00:00:00Z",
 "domainTags": [
  "chemistry",
  "materials"
 ],
 "entities": [
  {
   "id": "iza:STF",
   "label": "STF (SSZ-35 type), one-dimensional 10-ring medium-pore zeolite; target",
   "role": "target zeolite framework",
   "scheme": "IZA-SC framework type code",
   "type": "material",
   "url": "https://europe.iza-structure.org/IZA-SC/framework.php?STC=STF"
  },
  {
   "id": "iza:IFR",
   "label": "IFR (ITQ-4 / SSZ-42 / MCM-58 type), one-dimensional 12-ring large-pore zeolite; target",
   "role": "target zeolite framework",
   "scheme": "IZA-SC framework type code",
   "type": "material",
   "url": "https://europe.iza-structure.org/IZA-SC/framework.php?STC=IFR"
  },
  {
   "id": "iza:AEI",
   "label": "AEI, predicted most stable phase for many OSDAs",
   "role": "competing or obtained framework",
   "scheme": "IZA-SC framework type code",
   "type": "material",
   "url": "https://europe.iza-structure.org/IZA-SC/framework.php?STC=AEI"
  },
  {
   "id": "iza:CHA",
   "label": "CHA (chabazite), predicted most stable phase for most OSDAs",
   "role": "competing or obtained framework",
   "scheme": "IZA-SC framework type code",
   "type": "material",
   "url": "https://europe.iza-structure.org/IZA-SC/framework.php?STC=CHA"
  },
  {
   "id": "iza:MTW",
   "label": "MTW (ZSM-12), obtained with QG001780m2 although ranked 13th in the prediction",
   "role": "competing or obtained framework",
   "scheme": "IZA-SC framework type code",
   "type": "material",
   "url": "https://europe.iza-structure.org/IZA-SC/framework.php?STC=MTW"
  },
  {
   "id": "iza:MOR",
   "label": "MOR (mordenite), obtained with QG001780m2 in sodium- or potassium-containing gels",
   "role": "competing or obtained framework",
   "scheme": "IZA-SC framework type code",
   "type": "material",
   "url": "https://europe.iza-structure.org/IZA-SC/framework.php?STC=MOR"
  },
  {
   "extra": {
    "counterion": "bromide",
    "predictedPhasesInOrder": [
     "CHA",
     "AEI",
     "STF"
    ]
   },
   "id": "inchikey:QHGWEBIGEQBZPY-RWMBFGLXNA-N",
   "label": "6-ethyl-1-methyl-5-azaspiro[4.5]decan-5-ium (QHGWEBIGEQBZPY)",
   "note": "obtained as a mixture of four diastereomers (eight configurations); the computed isomer is about one quarter of the cations present; attempts to isolate single isomers failed (SI Section S9, Table S19)",
   "role": "organic structure-directing agent synthesised and tested",
   "scheme": "InChIKey",
   "type": "compound"
  },
  {
   "extra": {
    "counterion": "iodide",
    "predictedPhasesInOrder": [
     "CHA",
     "AEI",
     "IFR"
    ]
   },
   "id": "osda:qg001780m",
   "label": "N-benzyl-N,N,2-trimethylpropan-2-aminium (QG001780m)",
   "note": "no InChIKey or registry number is given in the article; named in SI Section S8",
   "role": "organic structure-directing agent synthesised and tested",
   "type": "compound"
  },
  {
   "extra": {
    "counterion": "iodide",
    "predictedPhasesInOrder": [
     "CHA",
     "AEI",
     "IFR"
    ]
   },
   "id": "osda:qg001780m2",
   "label": "N-benzyl-N,N-dimethylpropan-2-aminium (QG001780m2)",
   "note": "no InChIKey or registry number is given in the article; named in SI Section S8",
   "role": "organic structure-directing agent synthesised and tested",
   "type": "compound"
  },
  {
   "id": "software:zeodock",
   "label": "zeodock",
   "role": "van der Waals stabilisation energy of an OSDA in a pure-silica framework (rapid screening)",
   "type": "software"
  },
  {
   "id": "software:zeoTsda",
   "label": "zeoTsda",
   "role": "synthesis-energy (E_syn) calculation for aluminosilicate zeolite-OSDA systems",
   "type": "software"
  },
  {
   "id": "software:Synopsis de novo design",
   "label": "Synopsis de novo design",
   "role": "de novo design and stochastic (multiple) virtual combinatorial chemistry of quaternary ammonium OSDAs",
   "type": "software"
  },
  {
   "extra": {
    "publisher": "StatSoft",
    "version": "12"
   },
   "id": "software:STATISTICA",
   "label": "STATISTICA",
   "role": "linear discriminant analysis and artificial neural network classifiers",
   "type": "software"
  },
  {
   "extra": {
    "doi": "10.1126/science.abh3350"
   },
   "id": "database:osdb",
   "label": "OSDB (Organic Structure-directing agent DataBase)",
   "role": "1190 OSDAs with stabilisation energies and literature synthesis outcomes",
   "type": "dataset",
   "url": "https://zeodb.mit.edu/index"
  },
  {
   "id": "database:chemspace",
   "label": "ChemSpace",
   "role": "reagent availability and price filter for designed OSDAs",
   "type": "dataset",
   "url": "https://chem-space.com/search"
  },
  {
   "id": "https://ror.org/038792a28",
   "label": "Instituto de Tecnología Química",
   "note": "Joint institute of the Universitat Politècnica de València and CSIC (UPV-CSIC). Corresponding authors at ITQ (Sastre) and SynopsisDeNovoDesign (Daeyaert); zeolite syntheses with the Na- and K-containing gels were done at POSTECH",
   "type": "organization"
  }
 ],
 "governance": {
  "biosecurityTier": "none",
  "humanSubjectData": "none"
 },
 "hasPart": [
  "urn:portolan:nrr:sha256:1f1d1f858867d4184b0afecb61376f298b7b49a637f26d3451452a464a4e0331",
  "urn:portolan:nrr:sha256:1feb600572a3d6c5ad15d54806c4d03c44e85dc700e42bff65b8f40e0ceca204",
  "urn:portolan:nrr:sha256:b2af5fc83c8a0290ae00c19d9d6c5f2073152f8d89fd17c309fa23fdf5220d11",
  "urn:portolan:nrr:sha256:98f4a9863efd82b6766d628d51f859bb9c3f59fccc2c98282defb4052d7574d9"
 ],
 "hypothesis": "Use synthesis-energy calculations, machine-learning classifiers and de novo design over more than 10,000 organic structure-directing agents to find OSDAs that would crystallise the aluminosilicate forms of the STF and IFR zeolites in hydroxide media, then test the shortlist hydrothermally.",
 "integrity": {
  "contentAddress": "urn:portolan:nrr:sha256:35aa966ec69d77a2d2553736628601730472dcdca44084df724eb9385d2d611d",
  "duplicateOf": null,
  "signature": null,
  "signer": null,
  "trustTier": "pilot-unsigned"
 },
 "invalidators": [
  "crystallisation of aluminosilicate STF or IFR in hydroxide media with any of the shortlisted OSDAs once OSDA stability is controlled",
  "a positive-control synthesis showing the protocol yields a known phase, which would turn the amorphous results into evidence against the predictions",
  "a synthesis-energy model including OSDA degradation, solvation and counter-cations that predicts the amorphous outcomes"
 ],
 "kind": "path",
 "license": "https://creativecommons.org/publicdomain/zero/1.0/",
 "nextSteps": [
  "Include solvent effects, especially how water and counter-cations influence framework stability and OSDA-framework interaction, in the phase prediction.",
  "Examine OSDA stability under hydrothermal conditions, since degradation during synthesis can prevent structure direction.",
  "Link computational insight with experimental feedback to guide zeolite crystallisation."
 ],
 "openQuestions": [
  "Can aluminosilicate STF or IFR be crystallised in hydroxide media at all, given that CHA and AEI are predicted to be more stable for every OSDA screened?",
  "Would the predicted phases (CHA, AEI) have formed if the OSDAs had survived the hydrothermal conditions?"
 ],
 "operator": {
  "identifier": "https://ror.org/038792a28",
  "name": "Instituto de Tecnología Química",
  "type": "Organization"
 },
 "outcomeClass": "negative-not-achievable",
 "outcomeSummary": "Experimental synthesis using a shortlist of OSDAs predicted to favor STF or IFR, in addition to AEI or CHA, did not yield the expected aluminosilicate products, and instead, amorphous materials were obtained in most cases. our experiments did not result in AEI or CHA being synthesized (neither STF nor IFR), and hence in this sense our predictions from calculations must be considered a failure.",
 "pathType": "mixed",
 "performers": [
  {
   "affiliation": "Instituto de Tecnología Química UPV-CSIC",
   "name": "Omer F. Altundal",
   "note": "listed author; the article carries no author-contribution statement",
   "role": "writing",
   "type": "person"
  },
  {
   "affiliation": "University of Valencia",
   "name": "Maria Galvez-Llompart",
   "note": "listed author; the article carries no author-contribution statement",
   "role": "writing",
   "type": "person"
  },
  {
   "affiliation": "Instituto de Tecnología Química UPV-CSIC",
   "name": "Angel Cantin",
   "note": "listed author; the article carries no author-contribution statement",
   "role": "writing",
   "type": "person"
  },
  {
   "affiliation": "Instituto de Tecnología Química UPV-CSIC",
   "name": "José Valero",
   "note": "listed author; the article carries no author-contribution statement",
   "role": "writing",
   "type": "person"
  },
  {
   "affiliation": "Instituto de Tecnología Química UPV-CSIC",
   "name": "Susana Valencia",
   "note": "listed author; the article carries no author-contribution statement",
   "role": "writing",
   "type": "person"
  },
  {
   "affiliation": "Instituto de Tecnología Química UPV-CSIC",
   "name": "Fernando Rey",
   "note": "listed author; the article carries no author-contribution statement",
   "role": "writing",
   "type": "person"
  },
  {
   "affiliation": "POSTECH",
   "name": "Kingsley Christian Kemp",
   "note": "listed author; the article carries no author-contribution statement",
   "role": "writing",
   "type": "person"
  },
  {
   "affiliation": "POSTECH",
   "name": "Suk Bong Hong",
   "note": "listed author; the article carries no author-contribution statement",
   "role": "writing",
   "type": "person"
  },
  {
   "affiliation": "SynopsisDeNovoDesign",
   "name": "Frits Daeyaert",
   "note": "listed author; the article carries no author-contribution statement",
   "role": "writing",
   "type": "person"
  },
  {
   "affiliation": "Instituto de Tecnología Química UPV-CSIC",
   "name": "German Sastre",
   "note": "listed author; the article carries no author-contribution statement",
   "role": "writing",
   "type": "person"
  }
 ],
 "profile": "https://portolansoft.com/profile/nrr/0.2",
 "provenanceNotes": [
  "The STF OSDA was obtained as a mixture of stereoisomers: obtained as a mixture of four diastereomers (eight configurations); the computed isomer is about one quarter of the cations present; attempts to isolate single isomers failed (SI Section S9, Table S19). Its elemental analysis is off: Anal. calcd C 54.96, H 9.23, N 5.34; found C 49.24, H 9.50, N 5.03 (SI Section S8).",
  "Source inconsistency on the first IFR OSDA: SI Section S8 says 'the cyclohexyl-derived organic cation was synthesized as an alternative'; the compound made, named and characterised is the N-benzyl (phenyl) cation, as main-text Table 2 states.",
  "Table 2 (image in the XML) reports QG001780m2 as 'amorphous (Table S22) and amorphous + MTW (Table S21)'; Table S21 also lists MOR and dense phases and Table S22 lists MOR and a dense phase, which Table 2 and the Discussion do not mention",
  "The article has no author-contribution statement; every author is recorded with the role 'writing' only.",
  "Table 1 of the article is machine-readable in the JATS XML; Table 2 is an image and was transcribed from the PMC figure file; the synthesis outcomes come from SI Tables S18, S20, S21 and S22, which are text in the PDF.",
  "The computational screen's sensitivity and specificity figures (SI Tables S7 to S12) are recorded as findings about the classifiers. The ingest does not count them as a sensitivity statement for the hydrothermal findings, because they describe the classifier's recall on literature OSDAs, not the synthesis's ability to detect a crystalline phase."
 ],
 "question": "Can synthesis-energy ranking, machine-learning classification and de novo design over more than 10,000 OSDAs find an organic structure-directing agent that crystallises aluminosilicate STF or IFR in hydroxide media?",
 "slug": "acs-zeolite-path",
 "sourceLicense": "CC BY 4.0",
 "sources": [
  {
   "identifier": "doi:10.1021/acs.chemmater.5c01751",
   "label": "Lessons from Failed Attempts of Computationally Guided Synthesis of Aluminosilicate STF and IFR Zeolites in Hydroxide Media",
   "license": "https://creativecommons.org/licenses/by/4.0/",
   "note": "This article is licensed under CC-BY 4.0 (JATS permissions element; Europe PMC license field 'cc by')",
   "role": "source-publication",
   "statusAtCheck": {
    "assertedBy": "crossref-relation",
    "checkedAt": "2026-10-03T01:36:49Z",
    "integrity": "none",
    "version": "VoR"
   },
   "url": "https://doi.org/10.1021/acs.chemmater.5c01751"
  },
  {
   "data": [
    {
     "accession": "PMC12747119",
     "checksum": "sha256:6dcd970fc3be803e63b2699eef714263cdcfbdd4ce66019f3502ccb8097e81b3",
     "format": "application/pdf",
     "label": "cm5c01751_si_001.pdf",
     "repository": "Europe PMC",
     "role": "Supporting Information: methods, candidate OSDA tables S14-S17, synthesis tables S18-S22",
     "size": 1410380,
     "url": "https://www.ebi.ac.uk/europepmc/webservices/rest/PMC12747119/supplementaryFiles"
    }
   ],
   "identifier": "pmc:PMC12747119/cm5c01751_si_001.pdf",
   "label": "Supporting Information (PDF)",
   "license": "https://creativecommons.org/licenses/by/4.0/",
   "note": "No data deposit outside the Supporting Information was found. Table S13 says detailed screening classifications 'can be obtained from the authors upon request'.",
   "role": "supplementary",
   "url": "https://www.ebi.ac.uk/europepmc/webservices/rest/PMC12747119/supplementaryFiles"
  },
  {
   "identifier": "doi:10.1021/acs.jpcc.3c01567",
   "label": "synthesis-energy descriptor, earlier validation",
   "role": "prior-art",
   "statusAtCheck": {
    "assertedBy": "crossref-relation",
    "checkedAt": "2026-10-03T01:36:50Z",
    "integrity": "none",
    "version": "VoR"
   }
  },
  {
   "identifier": "doi:10.1021/acs.jpcc.3c03640",
   "label": "synthesis-energy descriptor, earlier validation",
   "role": "prior-art",
   "statusAtCheck": {
    "assertedBy": "crossref-relation",
    "checkedAt": "2026-10-03T01:36:51Z",
    "integrity": "none",
    "version": "VoR"
   }
  },
  {
   "identifier": "doi:10.1126/science.abh3350",
   "label": "OSDB: a priori control of zeolite phase competition",
   "role": "prior-art",
   "statusAtCheck": {
    "assertedBy": "crossref-relation",
    "checkedAt": "2026-10-03T01:36:55Z",
    "integrity": "none",
    "version": "VoR"
   }
  },
  {
   "identifier": "doi:10.1021/cm1006108",
   "label": "earlier synthesis of the STF candidate OSDA (Shvets et al.)",
   "role": "prior-art",
   "statusAtCheck": {
    "assertedBy": "crossref-relation",
    "checkedAt": "2026-10-03T01:36:52Z",
    "integrity": "none",
    "version": "VoR"
   }
  },
  {
   "identifier": "doi:10.1021/cm001180e",
   "label": "aluminosilicate IFR in fluoride media with benzylquinuclidinium",
   "role": "prior-art",
   "statusAtCheck": {
    "assertedBy": "crossref-relation",
    "checkedAt": "2026-10-03T01:36:52Z",
    "integrity": "none",
    "version": "VoR"
   }
  },
  {
   "identifier": "doi:10.1038/382604a0",
   "label": "de novo OSDA design method",
   "role": "reference",
   "statusAtCheck": {
    "assertedBy": "crossref-relation",
    "checkedAt": "2026-10-03T01:36:53Z",
    "integrity": "none",
    "version": "VoR"
   }
  },
  {
   "identifier": "doi:10.1039/c3ta10626h",
   "label": "de novo OSDA design method",
   "role": "reference",
   "statusAtCheck": {
    "assertedBy": "crossref-relation",
    "checkedAt": "2026-10-03T01:36:55Z",
    "integrity": "none",
    "version": "VoR"
   }
  },
  {
   "identifier": "doi:10.1039/C8TA11913A",
   "label": "de novo OSDA design method",
   "role": "reference",
   "statusAtCheck": {
    "assertedBy": "crossref-relation",
    "checkedAt": "2026-10-03T01:36:54Z",
    "integrity": "none",
    "version": "VoR"
   }
  },
  {
   "identifier": "doi:10.1007/s11244-015-0381-1",
   "label": "computationally guided zeolite synthesis that succeeded",
   "role": "comparator",
   "statusAtCheck": {
    "assertedBy": "crossref-relation",
    "checkedAt": "2026-10-03T01:36:48Z",
    "integrity": "none",
    "version": "VoR"
   }
  },
  {
   "identifier": "doi:10.1021/acs.chemmater.5b04578",
   "label": "computationally guided zeolite synthesis that succeeded",
   "role": "comparator",
   "statusAtCheck": {
    "assertedBy": "crossref-relation",
    "checkedAt": "2026-10-03T01:36:49Z",
    "integrity": "none",
    "version": "VoR"
   }
  }
 ],
 "studyId": "acs-zeolite",
 "successCriteria": "A hydrothermal synthesis in hydroxide media whose powder X-ray diffraction pattern matches aluminosilicate STF or IFR, with an OSDA predicted by synthesis energy to favour that phase.",
 "title": "Computationally guided search for OSDAs to crystallise aluminosilicate STF and IFR in hydroxide media",
 "untriedBranches": [
  {
   "description": "Include solvent effects, especially how water and counter-cations influence framework stability and OSDA-framework interaction, in the phase prediction.",
   "source": "Conclusions",
   "status": "proposed-by-authors"
  },
  {
   "description": "Examine OSDA stability under hydrothermal conditions, since degradation during synthesis can prevent structure direction.",
   "source": "Conclusions",
   "status": "proposed-by-authors"
  },
  {
   "description": "Link computational insight with experimental feedback to guide zeolite crystallisation.",
   "source": "Conclusions",
   "status": "proposed-by-authors"
  },
  {
   "description": "Run one of the 36 OSDAs known to direct pure-silica STF through the same hydroxide aluminosilicate protocol, as a positive control for the protocol.",
   "source": "ingest reading of Table 1 and SI Section S9",
   "status": "inferred-by-ingest"
  },
  {
   "description": "Synthesise and test the ten shortlisted candidates in SI Tables S14 to S17 that were not taken to the bench.",
   "source": "SI Tables S14 to S17",
   "status": "inferred-by-ingest"
  }
 ],
 "version": "1",
 "visibility": "public"
}
